Repository: machin0r/beam-ml

# BEAM-ML

**B**uild **E**valuation for **A**dditive **M**anufacturing

Machine learning system for Laser Powder Bed Fusion (L-PBF) additive manufacturing. Predicts relative density from process parameters and material properties, and recommends parameter ranges to hit a target density.

## Live API

**Production endpoint**: https://lpbf-api-634665180236.europe-west2.run.app/docs

Interactive API documentation with example requests and responses.

**Quick links:**
- [Health Check](https://lpbf-api-634665180236.europe-west2.run.app/api/v1/health) - API status
- [Model Info](https://lpbf-api-634665180236.europe-west2.run.app/api/v1/model-info) - Deployed model details
- [Printer Models](https://lpbf-api-634665180236.europe-west2.run.app/api/v1/printer-models) - Supported machines

## API Endpoints

| Method | Endpoint | Description |
|--------|----------|-------------|
| `POST` | `/api/v1/predict` | Predict relative density with 80% confidence interval |
| `POST` | `/api/v1/recommend-parameters` | Recommend process parameter ranges for a target density |
| `GET` | `/api/v1/printer-models` | List all supported printer models |
| `GET` | `/api/v1/model-info` | Loaded model details |
| `GET` | `/api/v1/feature-ranges` | Valid input ranges from training data |
| `GET` | `/api/v1/health` | Service health check |

## Quick Start

# Run the container
docker run -p 8080:8080 lpbf-api

# Access at http://localhost:8080/docs
```

Or use docker-compose:

```bash
docker-compose up
```

# 1. Create virtual environment
python -m venv .venv

# 2. Activate virtual environment
.venv\Scripts\Activate.ps1        # Windows PowerShell

# source .venv/bin/activate        # Linux/Mac

# 4. Train models
python scripts/train_model.py

# 5. View results in MLflow UI
mlflow ui

# Then open http://localhost:5000
```

## UV
```bash
uv venv && .venv\Scripts\Activate.ps1 && uv pip install -e .
```

## Limitations

### Model Scope
- **Training data coverage**: The model is trained on certain metallic alloys (316L, AlSi10Mg, Ti6Al4V, IN625, IN718, CuCrZr). Predictions for other materials or alloy compositions may be unreliable.
- **Parameter ranges**: Best performance within the training data range. Extrapolation beyond observed parameter combinations (extreme laser powers, scan speeds, etc.) is not validated.
- **Process assumptions**: Model assumes standard L-PBF processes.

### Measurement Variability
- **Density methods differ**: Archimedes, image analysis, and computed tomography methods can yield different density values for the same part. The model learns from mixed measurement methods but cannot compensate for systematic differences.
- **Local vs bulk density**: Predictions represent bulk relative density. Local porosity variations, surface roughness effects, and microstructural defects are not captured.

### Real-World Factors Not Modeled
- **Powder characteristics**: Beyond D50 particle size, powder morphology, flowability, and contamination are not considered.
- **Environmental conditions**: Oxygen levels, chamber humidity, and thermal history effects are not included.
- **Machine calibration**: Assumes properly calibrated equipment. Laser degradation, focusing errors, and recoater blade wear are not factored.

### Known Model Behaviors
- **Material property dependencies**: Predictions rely on accurate thermophysical properties. Proprietary alloy variations with unlisted compositions may reduce accuracy.
- **Inter machine variation**: Predictions depend heavily on which machine is selected.

### Recommended Use
This model is best suited for:
- Initial parameter screening and design of experiments
- Comparative analysis of parameter sets

## Data Provenance

This project builds upon the L-PBF dataset published by Barrionuevo et al.:

**Base Dataset:**
- Barrionuevo, G.O., La Fé-Perdomo, I. & Ramos-Grez, J.A. (2025)
- *Laser powder bed fusion dataset for relative density prediction of commercial metallic alloys*
- Scientific Data 12, 375
- DOI: [10.1038/s41597-025-04576-x](https://doi.org/10.1038/s41597-025-04576-x)
- Dataset: [Harvard Dataverse](https://doi.org/10.7910/DVN/VPBQK8)
- License: CC0 1.0 (Public Domain)

**Our Contribution:**
We extend this dataset by enriching it with thermophysical properties (melting point, thermal conductivity, density, specific heat capacity) for each material from NIST, ASM Handbook, and manufacturer datasheets.


- https://asm.matweb.com/search/specificmaterial.asp?bassnum=ninc34
- https://www.renishaw.com/resourcecentre/download/data-sheet-renam-500-series-aluminium-alsi10mg-material-data-sheet--138868?userLanguage=en&&srsltid=AfmBOorf51bVWj96eGtwhx7_hEHThwE6vD8TriwUm3IzQQOD-tN2TpAi
- https://xometry.pro/wp-content/uploads/2023/08/Aluminium-1706-1.pdf
- https://www.matweb.com/search/datasheet_print.aspx?matguid=1336be6d0c594b55afb5ca8bf1f3e042
- https://www.aurubis.com/dam/jcr:d6d50d64-69d6-4742-821d-8fb8b48c9044/cucrzr-c18160-pna-372_en.pdf

File: data/processed/lpbf_enriched_v1.csv (part 1 of 7)
No.,Material,Density Measurement Method,Atmosphere,Printed Geom.,Laser Power (W),Scan Speed (mm/s),Hatch space (mm),Layer thickness (mm),Spot size (mm),Geometric Factor,D50 μm,RD (%),Printer Model,DOI,Density (g/cm^3),Specific Heat Capacity (J/kgK),Thermal Conductivity (W/mK),Melting Point (K)
1,316L,Image analysis,Argon,Prismatic,100.0,250.0,0.114,0.05,0.2,15.9232,40.8,95.4,SDE,https://doi.org/10.1016/j.msea.2019.138455,8.0,500.0,14.95,1660.65
2,316L,Image analysis,Argon,Prismatic,100.0,250.0,0.114,0.05,0.2,15.9232,40.8,97.7,SDE,https://doi.org/10.1016/j.msea.2019.138455,8.0,500.0,14.95,1660.65
3,316L,Image analysis,Argon,Prismatic,100.0,250.0,0.114,0.05,0.2,15.9232,40.8,93.8,SDE,https://doi.org/10.1016/j.msea.2019.138455,8.0,500.0,14.95,1660.65
4,316L,Image analysis,Argon,Prismatic,100.0,175.0,0.114,0.05,0.2,15.9232,40.8,93.9,SDE,https://doi.org/10.1016/j.msea.2019.138455,8.0,500.0,14.95,1660.65
5,316L,Image analysis,Argon,Prismatic,100.0,120.0,0.111,0.05,0.2,15.9232,40.8,97.14,SDE,https://doi.org/10.1016/j.msea.2019.138455,8.0,500.0,14.95,1660.65
6,316L,Image analysis,Argon,Prismatic,100.0,120.0,0.111,0.05,0.2,15.9232,40.8,95.7,SDE,https://doi.org/10.1016/j.msea.2019.138455,8.0,500.0,14.95,1660.65
7,316L,Image analysis,Argon,Prismatic,100.0,120.0,0.111,0.05,0.2,15.9232,40.8,94.3,SDE,https://doi.org/10.1016/j.msea.2019.138455,8.0,500.0,14.95,1660.65
8,316L,Image analysis,Argon,Prismatic,100.0,239.0,0.111,0.05,0.2,15.9232,40.8,96.8,SDE,https://doi.org/10.1016/j.msea.2019.138455,8.0,500.0,14.95,1660.65
9,316L,Image analysis,Argon,Prismatic,100.0,239.0,0.12,0.05,0.2,15.9232,40.8,92.4,SDE,https://doi.org/10.1016/j.msea.2019.138455,8.0,500.0,14.95,1660.65
10,316L,Image analysis,Argon,Prismatic,100.0,239.0,0.12,0.05,0.2,15.9232,40.8,93.8,SDE,https://doi.org/10.1016/j.msea.2019.138455,8.0,500.0,14.95,1660.65
11,316L,Image analysis,Argon,Prismatic,100.0,167.0,0.12,0.05,0.2,15.9232,40.8,96.2,SDE,https://doi.org/10.1016/j.msea.2019.138455,8.0,500.0,14.95,1660.65
12,316L,Image analysis,Argon,Prismatic,100.0,167.0,0.12,0.05,0.2,15.9232,40.8,96.1,SDE,https://doi.org/10.1016/j.msea.2019.138455,8.0,500.0,14.95,1660.65
13,316L,Image analysis,Argon,Prismatic,100.0,167.0,0.12,0.05,0.2,15.9232,40.8,98.0,SDE,https://doi.org/10.1016/j.msea.2019.138455,8.0,500.0,14.95,1660.65
14,316L,Image analysis,Argon,Prismatic,100.0,111.0,0.12,0.05,0.2,15.9232,40.8,99.45,SDE,https://doi.org/10.1016/j.msea.2019.138455,8.0,500.0,14.95,1660.65
15,316L,Image analysis,Argon,Prismatic,100.0,111.0,0.12,0.05,0.2,15.9232,40.8,96.7,SDE,https://doi.org/10.1016/j.msea.2019.138455,8.0,500.0,14.95,1660.65
16,316L,Image analysis,Argon,Prismatic,100.0,111.0,0.12,0.05,0.2,15.9232,40.8,98.6,SDE,https://doi.org/10.1016/j.msea.2019.138455,8.0,500.0,14.95,1660.65
17,316L,Image analysis,Argon,Cylindrical,150.0,125.0,0.09,0.05,0.035,3.984920355262769,30.0,97.0,Renishaw AM125,https://doi.org/10.1007/s11665-013-0784-8,8.0,500.0,14.95,1660.65
18,316L,Image analysis,Argon,Cylindrical,150.0,150.0,0.09,0.05,0.035,3.984920355262769,30.0,98.3,Renishaw AM125,https://doi.org/10.1007/s11665-013-0784-8,8.0,500.0,14.95,1660.65
19,316L,Image analysis,Argon,Cylindrical,150.0,175.0,0.09,0.05,0.035,3.984920355262769,30.0,97.0,Renishaw AM125,https://doi.org/10.1007/s11665-013-0784-8,8.0,500.0,14.95,1660.65
20,316L,Image analysis,Argon,Cylindrical,150.0,200.0,0.09,0.05,0.035,3.984920355262769,30.0,93.3,Renishaw AM125,https://doi.org/10.1007/s11665-013-0784-8,8.0,500.0,14.95,1660.65
21,316L,Image analysis,NI,Other,100.0,1700.0,0.06,0.02,0.05,21.99998090277778,35.5,98.12,EP-M100T,https://doi.org/10.1007/s00170-019-03928-3,8.0,500.0,14.95,1660.65
22,316L,Image analysis,NI,Other,80.0,1500.0,0.04,0.02,0.05,21.99998090277778,35.5,98.33,EP-M100T,https://doi.org/10.1007/s00170-019-03928-3,8.0,500.0,14.95,1660.65
23,316L,Image analysis,NI,Other,80.0,700.0,0.08,0.02,0.05,21.99998090277778,35.5,99.02,EP-M100T,https://doi.org/10.1007/s00170-019-03928-3,8.0,500.0,14.95,1660.65
24,316L,Image analysis,NI,Other,100.0,1500.0,0.04,0.02,0.05,21.99998090277778,35.5,99.13,EP-M100T,https://doi.org/10.1007/s00170-019-03928-3,8.0,500.0,14.95,1660.65
25,316L,Image analysis,NI,Other,100.0,700.0,0.08,0.02,0.05,21.99998090277778,35.5,99.4,EP-M100T,https://doi.org/10.1007/s00170-019-03928-3,8.0,500.0,14.95,1660.65
26,316L,Image analysis,NI,Other,80.0,700.0,0.04,0.02,0.05,21.99998090277778,35.5,99.21,EP-M100T,https://doi.org/10.1007/s00170-019-03928-3,8.0,500.0,14.95,1660.65
27,316L,Image analysis,NI,Other,80.0,300.0,0.08,0.02,0.05,21.99998090277778,35.5,98.38,EP-M100T,https://doi.org/10.1007/s00170-019-03928-3,8.0,500.0,14.95,1660.65
28,316L,Image analysis,NI,Other,100.0,700.0,0.04,0.02,0.05,21.99998090277778,35.5,98.92,EP-M100T,https://doi.org/10.1007/s00170-019-03928-3,8.0,500.0,14.95,1660.65
29,316L,Image analysis,NI,Other,100.0,300.0,0.08,0.02,0.05,21.99998090277778,35.5,97.63,EP-M100T,https://doi.org/10.1007/s00170-019-03928-3,8.0,500.0,14.95,1660.65
30,316L,Image analysis,NI,Other,80.0,300.0,0.04,0.02,0.05,21.99998090277778,35.5,97.36,EP-M100T,https://doi.org/10.1007/s00170-019-03928-3,8.0,500.0,14.95,1660.65
31,316L,Image analysis,NI,Other,100.0,1388.0,0.04,0.02,0.05,21.99998090277778,35.5,98.92,EP-M100T,https://doi.org/10.1007/s00170-019-03928-3,8.0,500.0,14.95,1660.65
32,316L,Image analysis,NI,Other,100.0,925.0,0.06,0.02,0.05,21.99998090277778,35.5,99.16,EP-M100T,https://doi.org/10.1007/s00170-019-03928-3,8.0,500.0,14.95,1660.65
33,316L,Image analysis,NI,Other,100.0,694.0,0.08,0.02,0.05,21.99998090277778,35.5,98.84,EP-M100T,https://doi.org/10.1007/s00170-019-03928-3,8.0,500.0,14.95,1660.65
34,316L,Image analysis,NI,Other,100.0,462.0,0.12,0.02,0.05,21.99998090277778,35.5,98.46,EP-M100T,https://doi.org/10.1007/s00170-019-03928-3,8.0,500.0,14.95,1660.65
35,316L,Image analysis,NI,Other,100.0,1388.0,0.04,0.02,0.05,21.99998090277778,35.5,99.24,EP-M100T,https://doi.org/10.1007/s00170-019-03928-3,8.0,500.0,14.95,1660.65
36,316L,Image analysis,NI,Other,100.0,925.0,0.06,0.02,0.05,21.99998090277778,35.5,99.52,EP-M100T,https://doi.org/10.1007/s00170-019-03928-3,8.0,500.0,14.95,1660.65
37,316L,Image analysis,NI,Other,100.0,694.0,0.08,0.02,0.05,21.99998090277778,35.5,99.44,EP-M100T,https://doi.org/10.1007/s00170-019-03928-3,8.0,500.0,14.95,1660.65
38,316L,Image analysis,NI,Other,100.0,462.0,0.12,0.02,0.05,21.99998090277778,35.5,98.9,EP-M100T,https://doi.org/10.1007/s00170-019-03928-3,8.0,500.0,14.95,1660.65
39,316L,Image analysis,NI,Other,100.0,1388.0,0.04,0.02,0.05,21.99998090277778,35.5,99.08,EP-M100T,https://doi.org/10.1007/s00170-019-03928-3,8.0,500.0,14.95,1660.65
40,316L,Image analysis,NI,Other,100.0,925.0,0.06,0.02,0.05,21.99998090277778,35.5,99.01,EP-M100T,https://doi.org/10.1007/s00170-019-03928-3,8.0,500.0,14.95,1660.65
41,316L,Image analysis,NI,Other,100.0,694.0,0.08,0.02,0.05,21.99998090277778,35.5,98.98,EP-M100T,https://doi.org/10.1007/s00170-019-03928-3,8.0,500.0,14.95,1660.65
42,316L,Image analysis,NI,Other,100.0,462.0,0.12,0.02,0.05,21.99998090277778,35.5,97.85,EP-M100T,https://doi.org/10.1007/s00170-019-03928-3,8.0,500.0,14.95,1660.65
43,316L,Image analysis,Argon,Prismatic,100.0,400.0,0.03,0.03,0.09,4.9999,38.0,97.2,REALIZER SLM 100,https://doi.org/10.1016/j.msea.2016.10.012,8.0,500.0,14.95,1660.65
44,316L,Image analysis,Argon,Prismatic,100.0,591.0,0.07,0.03,0.09,4.9999,38.0,98.5,REALIZER SLM 100,https://doi.org/10.1016/j.msea.2016.10.012,8.0,500.0,14.95,1660.65
45,316L,Image analysis,Argon,Prismatic,100.0,600.0,0.08,0.03,0.09,4.9999,38.0,97.6,REALIZER SLM 100,https://doi.org/10.1016/j.msea.2016.10.012,8.0,500.0,14.95,1660.65
46,316L,Image analysis,Argon,Prismatic,100.0,400.0,0.1,0.03,0.09,4.9999,38.0,98.0,REALIZER SLM 100,https://doi.org/10.1016/j.msea.2016.10.012,8.0,500.0,14.95,1660.65
47,316L,Image analysis,Argon,Prismatic,100.0,400.0,0.15,0.03,0.09,4.9999,38.0,91.2,REALIZER SLM 100,https://doi.org/10.1016/j.msea.2016.10.012,8.0,500.0,14.95,1660.65
48,316L,Other,Argon,Prismatic,220.0,960.0,0.08,0.04,0.1,6.998412698412698,46.0,95.8,BLT-S200,https://doi.org/10.1016/j.jallcom.2019.03.082,8.0,500.0,14.95,1660.65
49,316L,Other,Argon,Prismatic,220.0,960.0,0.08,0.04,0.1,6.998412698412698,46.0,95.5,BLT-S200,https://doi.org/10.1016/j.jallcom.2019.03.082,8.0,500.0,14.95,1660.65
50,316L,Other,Argon,Prismatic,220.0,960.0,0.08,0.04,0.1,6.998412698412698,46.0,95.9,BLT-S200,https://doi.org/10.1016/j.jallcom.2019.03.082,8.0,500.0,14.95,1660.65
51,316L,Other,Argon,Prismatic,220.0,960.0,0.08,0.04,0.1,6.998412698412698,46.0,95.2,BLT-S200,https://doi.org/10.1016/j.jallcom.2019.03.082,8.0,500.0,14.95,1660.65
52,316L,Other,Argon,Prismatic,220.0,960.0,0.08,0.04,0.1,6.998412698412698,46.0,95.3,BLT-S200,https://doi.org/10.1016/j.jallcom.2019.03.082,8.0,500.0,14.95,1660.65
53,316L,Other,Argon,Prismatic,220.0,960.0,0.08,0.04,0.1,6.998412698412698,46.0,95.8,BLT-S200,https://doi.org/10.1016/j.jallcom.2019.03.082,8.0,500.0,14.95,1660.65
54,316L,Other,Argon,Prismatic,220.0,960.0,0.08,0.04,0.1,6.998412698412698,46.0,95.8,BLT-S200,https://doi.org/10.1016/j.jallcom.2019.03.082,8.0,500.0,14.95,1660.65
55,316L,Archimedes method,NI,Prismatic,150.0,400.0,0.08,0.04,0.07,4.998,30.0,99.0,SDE,https://doi.org/10.1007/s00170-019-04136-9,8.0,500.0,14.95,1660.65
56,316L,Archimedes method,NI,Prismatic,150.0,500.0,0.08,0.04,0.07,4.998,30.0,99.3,SDE,https://doi.org/10.1007/s00170-019-04136-9,8.0,500.0,14.95,1660.65
57,316L,Archimedes method,NI,Prismatic,150.0,600.0,0.08,0.04,0.07,4.998,30.0,98.2,SDE,https://doi.org/10.1007/s00170-019-04136-9,8.0,500.0,14.95,1660.65
58,316L,Archimedes method,NI,Prismatic,150.0,700.0,0.08,0.04,0.07,4.998,30.0,95.9,SDE,https://doi.org/10.1007/s00170-019-04136-9,8.0,500.0,14.95,1660.65
59,316L,Archimedes method,NI,Prismatic,150.0,800.0,0.08,0.04,0.07,4.998,30.0,91.7,SDE,https://doi.org/10.1007/s00170-019-04136-9,8.0,500.0,14.95,1660.65
60,316L,Archimedes method,Argon,Prismatic,175.0,668.0,0.12,0.03,0.1,3.995837669094693,36.0,99.9,SLM-250HL ,https://doi.org/10.1016/j.jmapro.2019.07.010,8.0,500.0,14.95,1660.65
61,316L,Archimedes method,Argon,Prismatic,175.0,668.0,0.12,0.03,0.1,3.995837669094693,36.0,99.3,SLM-250HL ,https://doi.org/10.1016/j.jmapro.2019.07.010,8.0,500.0,14.95,1660.65
62,316L,Archimedes method,Argon,Prismatic,175.0,668.0,0.12,0.03,0.1,3.995837669094693,36.0,99.0,SLM-250HL ,https://doi.org/10.1016/j.jmapro.2019.07.010,8.0,500.0,14.95,1660.65
63,316L,Archimedes method,Argon,Prismatic,175.0,668.0,0.12,0.03,0.1,3.995837669094693,36.0,98.0,SLM-250HL ,https://doi.org/10.1016/j.jmapro.2019.07.010,8.0,500.0,14.95,1660.65
64,316L,Archimedes method,Argon,Tensile Samples,200.0,2000.0,0.06,0.03,0.07,2.996898625,14.63,97.92,AFS-M120,https://doi.org/10.3390/met8090729,8.0,500.0,14.95,1660.65
65,316L,Archimedes method,Argon,Tensile Samples,200.0,2000.0,0.06,0.03,0.07,2.996898625,14.63,97.0,AFS-M120,https://doi.org/10.3390/met8090729,8.0,500.0,14.95,1660.65
66,316L,Archimedes method,Argon,Tensile Samples,200.0,2000.0,0.06,0.03,0.07,2.996898625,14.63,97.22,AFS-M120,https://doi.org/10.3390/met8090729,8.0,500.0,14.95,1660.65
67,316L,Image analysis,Argon,Prismatic,150.0,1250.0,0.08,0.03,0.085,9.999650545149567,30.36683908045979,96.57,SLM-280HL,https://doi.org/10.1016/j.jallcom.2018.01.098,8.0,500.0,14.95,1660.65
68,316L,Image analysis,Argon,Prismatic,200.0,1667.0,0.08,0.03,0.085,9.999650545149567,30.36683908045979,97.38,SLM-280HL,https://doi.org/10.1016/j.jallcom.2018.01.098,8.0,500.0,14.95,1660.65
69,316L,Image analysis,Argon,Prismatic,150.0,714.0,0.14,0.03,0.085,9.999650545149567,30.36683908045979,97.46,SLM-280HL,https://doi.org/10.1016/j.jallcom.2018.01.098,8.0,500.0,14.95,1660.65
70,316L,Image analysis,Argon,Prismatic,200.0,952.0,0.14,0.03,0.085,9.999650545149567,30.36683908045979,97.35,SLM-280HL,https://doi.org/10.1016/j.jallcom.2018.01.098,8.0,500.0,14.95,1660.65
71,316L,Image analysis,Argon,Prismatic,150.0,750.0,0.12,0.03,0.085,9.999650545149567,30.36683908045979,98.72,SLM-280HL,https://doi.org/10.1016/j.jallcom.2018.01.098,8.0,500.0,14.95,1660.65
72,316L,Image analysis,Argon,Prismatic,175.0,750.0,0.12,0.03,0.085,9.999650545149567,30.36683908045979,99.73,SLM-280HL,https://doi.org/10.1016/j.jallcom.2018.01.098,8.0,500.0,14.95,1660.65
73,316L,Image analysis,Argon,Prismatic,150.0,781.0,0.08,0.03,0.085,9.999650545149567,30.36683908045979,99.84,SLM-280HL,https://doi.org/10.1016/j.jallcom.2018.01.098,8.0,500.0,14.95,1660.65
74,316L,Image analysis,Argon,Prismatic,200.0,1042.0,0.08,0.03,0.085,9.999650545149567,30.36683908045979,99.7,SLM-280HL,https://doi.org/10.1016/j.jallcom.2018.01.098,8.0,500.0,14.95,1660.65
75,316L,Image analysis,Argon,Prismatic,150.0,446.0,0.14,0.03,0.085,9.999650545149567,30.36683908045979,99.84,SLM-280HL,https://doi.org/10.1016/j.jallcom.2018.01.098,8.0,500.0,14.95,1660.65
76,316L,Image analysis,Argon,Prismatic,200.0,595.0,0.14,0.03,0.085,9.999650545149567,30.36683908045979,99.27,SLM-280HL,https://doi.org/10.1016/j.jallcom.2018.01.098,8.0,500.0,14.95,1660.65
77,316L,Archimedes method,Nitrogen,Cylindrical,70.0,1200.0,0.06,0.02,0.055,3.993214159868246,30.0,93.73,MYSINT100,https://doi.org/10.1007/s00170-020-05072-9,8.0,500.0,14.95,1660.65
78,316L,Archimedes method,Nitrogen,Cylindrical,130.0,700.0,0.06,0.02,0.055,3.993214159868246,30.0,99.81,MYSINT100,https://doi.org/10.1007/s00170-020-05072-9,8.0,500.0,14.95,1660.65
79,316L,Archimedes method,Nitrogen,Cylindrical,70.0,1200.0,0.06,0.02,0.055,3.993214159868246,30.0,94.07,MYSINT100,https://doi.org/10.1007/s00170-020-05072-9,8.0,500.0,14.95,1660.65
80,316L,Archimedes method,Nitrogen,Cylindrical,130.0,700.0,0.06,0.02,0.055,3.993214159868246,30.0,99.75,MYSINT100,https://doi.org/10.1007/s00170-020-05072-9,8.0,500.0,14.95,1660.65
81,316L,Archimedes method,NI,Prismatic,180.4,821.6,0.07,0.02,0.08,19.99957685950413,38.0,98.31,FS271M,https://doi.org/10.3390/ma13071601 ,8.0,500.0,14.95,1660.65
82,316L,Archimedes method,NI,Prismatic,269.6,821.6,0.07,0.02,0.08,19.99957685950413,38.0,98.62,FS271M,https://doi.org/10.3390/ma13071601 ,8.0,500.0,14.95,1660.65
83,316L,Archimedes method,NI,Prismatic,180.4,1178.4,0.07,0.02,0.08,19.99957685950413,38.0,98.25,FS271M,https://doi.org/10.3390/ma13071601,8.0,500.0,14.95,1660.65
84,316L,Archimedes method,NI,Prismatic,269.6,1178.4,0.07,0.02,0.08,19.99957685950413,38.0,98.63,FS271M,https://doi.org/10.3390/ma13071601,8.0,500.0,14.95,1660.65
85,316L,Archimedes method,NI,Prismatic,180.4,821.6,0.11,0.02,0.08,19.99957685950413,38.0,98.61,FS271M,https://doi.org/10.3390/ma13071601,8.0,500.0,14.95,1660.65
86,316L,Archimedes method,NI,Prismatic,269.6,821.6,0.11,0.02,0.08,19.99957685950413,38.0,98.53,FS271M,https://doi.org/10.3390/ma13071601,8.0,500.0,14.95,1660.65
87,316L,Archimedes method,NI,Prismatic,180.4,1178.4,0.11,0.02,0.08,19.99957685950413,38.0,98.25,FS271M,https://doi.org/10.3390/ma13071601,8.0,500.0,14.95,1660.65
88,316L,Archimedes method,NI,Prismatic,269.6,1178.4,0.11,0.02,0.08,19.99957685950413,38.0,98.38,FS271M,https://doi.org/10.3390/ma13071601,8.0,500.0,14.95,1660.65
89,316L,Archimedes method,NI,Prismatic,150.0,1000.0,0.09,0.02,0.08,19.99957685950413,38.0,98.37,FS271M,https://doi.org/10.3390/ma13071601,8.0,500.0,14.95,1660.65
90,316L,Archimedes method,NI,Prismatic,300.0,1000.0,0.09,0.02,0.08,19.99957685950413,38.0,98.71,FS271M,https://doi.org/10.3390/ma13071601,8.0,500.0,14.95,1660.65
91,316L,Archimedes method,NI,Prismatic,225.0,700.0,0.09,0.02,0.08,19.99957685950413,38.0,98.73,FS271M,https://doi.org/10.3390/ma13071601,8.0,500.0,14.95,1660.65
92,316L,Archimedes method,NI,Prismatic,225.0,1300.0,0.09,0.02,0.08,19.99957685950413,38.0,98.37,FS271M,https://doi.org/10.3390/ma13071601,8.0,500.0,14.95,1660.65
93,316L,Archimedes method,NI,Prismatic,225.0,1000.0,0.06,0.02,0.08,19.99957685950413,38.0,98.43,FS271M,https://doi.org/10.3390/ma13071601,8.0,500.0,14.95,1660.65
94,316L,Archimedes method,NI,Prismatic,225.0,1000.0,0.12,0.02,0.08,19.99957685950413,38.0,98.33,FS271M,https://doi.org/10.3390/ma13071601,8.0,500.0,14.95,1660.65
95,316L,Archimedes method,NI,Prismatic,225.0,1000.0,0.09,0.02,0.08,19.99957685950413,38.0,98.65,FS271M,https://doi.org/10.3390/ma13071601,8.0,500.0,14.95,1660.65
96,316L,Archimedes method,NI,Prismatic,225.0,1000.0,0.09,0.02,0.08,19.99957685950413,38.0,98.63,FS271M,https://doi.org/10.3390/ma13071601,8.0,500.0,14.95,1660.65
97,316L,Archimedes method,NI,Prismatic,225.0,1000.0,0.09,0.02,0.08,19.99957685950413,38.0,98.62,FS271M,https://doi.org/10.3390/ma13071601,8.0,500.0,14.95,1660.65
98,316L,Archimedes method,NI,Prismatic,225.0,1000.0,0.09,0.02,0.08,19.99957685950413,38.0,98.68,FS271M,https://doi.org/10.3390/ma13071601,8.0,500.0,14.95,1660.65
99,316L,Archimedes method,NI,Prismatic,225.0,1000.0,0.09,0.02,0.08,19.99957685950413,38.0,98.71,FS271M,https://doi.org/10.3390/ma13071601,8.0,500.0,14.95,1660.65
100,316L,Archimedes method,NI,Prismatic,225.0,1000.0,0.09,0.02,0.08,19.99957685950413,38.0,98.67,FS271M,https://doi.org/10.3390/ma13071601,8.0,500.0,14.95,1660.65
101,316L,Image analysis,Argon,Prismatic,175.0,26.28,0.018,0.46,0.075,8.999039999999999,35.0,98.93,Renishaw AM400,https://doi.org/10.1016/j.surfcoat.2020.125956,8.0,500.0,14.95,1660.65
102,316L,Image analysis,Argon,Prismatic,125.0,21.44,0.018,0.35,0.075,8.999039999999999,35.0,98.15,Renishaw AM400,https://doi.org/10.1016/j.surfcoat.2020.125956,8.0,500.0,14.95,1660.65
103,316L,Image analysis,Argon,Prismatic,175.0,18.76,0.018,0.4,0.075,8.999039999999999,35.0,97.8,Renishaw AM400,https://doi.org/10.1016/j.surfcoat.2020.125956,8.0,500.0,14.95,1660.65
104,316L,Image analysis,Argon,Prismatic,175.0,26.28,0.037,0.46,0.075,8.999039999999999,35.0,98.85,Renishaw AM400,https://doi.org/10.1016/j.surfcoat.2020.125956,8.0,500.0,14.95,1660.65
105,316L,Image analysis,Argon,Prismatic,125.0,21.44,0.037,0.35,0.075,8.999039999999999,35.0,97.65,Renishaw AM400,https://doi.org/10.1016/j.surfcoat.2020.125956,8.0,500.0,14.95,1660.65
106,316L,Image analysis,Argon,Prismatic,175.0,18.76,0.037,0.4,0.075,8.999039999999999,35.0,98.02,Renishaw AM400,https://doi.org/10.1016/j.surfcoat.2020.125956,8.0,500.0,14.95,1660.65
107,316L,Image analysis,Argon,Prismatic,175.0,26.28,0.056,0.46,0.075,8.999039999999999,35.0,99.27,Renishaw AM400,https://doi.org/10.1016/j.surfcoat.2020.125956,8.0,500.0,14.95,1660.65
108,316L,Image analysis,Argon,Prismatic,125.0,21.44,0.056,0.35,0.075,8.999039999999999,35.0,99.4,Renishaw AM400,https://doi.org/10.1016/j.surfcoat.2020.125956,8.0,500.0,14.95,1660.65
109,316L,Image analysis,Argon,Prismatic,175.0,18.76,0.056,0.4,0.075,8.999039999999999,35.0,99.54,Renishaw AM400,https://doi.org/10.1016/j.surfcoat.2020.125956,8.0,500.0,14.95,1660.65
110,316L,Archimedes method,NI,Tensile Samples,140.0,700.0,0.08,0.02,0.05,53.999985,31.13,87.92,D280,https://doi.org/10.1155/2020/8404052,8.0,500.0,14.95,1660.65
111,316L,Archimedes method,NI,Tensile Samples,160.0,700.0,0.08,0.02,0.05,53.999985,31.13,89.59,D280,https://doi.org/10.1155/2020/8404052,8.0,500.0,14.95,1660.65
112,316L,Archimedes method,NI,Tensile Samples,140.0,900.0,0.08,0.02,0.05,53.999985,31.13,96.28,D280,https://doi.org/10.1155/2020/8404052,8.0,500.0,14.95,1660.65
113,316L,Archimedes method,NI,Tensile Samples,160.0,900.0,0.08,0.02,0.05,53.999985,31.13,89.19,D280,https://doi.org/10.1155/2020/8404052,8.0,500.0,14.95,1660.65
114,316L,Archimedes method,NI,Tensile Samples,140.0,700.0,0.08,0.04,0.05,53.999985,31.13,86.31,D280,https://doi.org/10.1155/2020/8404052,8.0,500.0,14.95,1660.65
115,316L,Archimedes method,NI,Tensile Samples,160.0,700.0,0.08,0.04,0.05,53.999985,31.13,86.25,D280,https://doi.org/10.1155/2020/8404052,8.0,500.0,14.95,1660.65
116,316L,Archimedes method,NI,Tensile Samples,140.0,900.0,0.08,0.04,0.05,53.999985,31.13,75.8,D280,https://doi.org/10.1155/2020/8404052,8.0,500.0,14.95,1660.65
117,316L,Archimedes method,NI,Tensile Samples,160.0,900.0,0.08,0.04,0.05,53.999985,31.13,80.07,D280,https://doi.org/10.1155/2020/8404052,8.0,500.0,14.95,1660.65
118,316L,Archimedes method,NI,Tensile Samples,150.0,700.0,0.07,0.03,0.05,53.999985,31.13,85.95,D280,https://doi.org/10.1155/2020/8404052,8.0,500.0,14.95,1660.65
119,316L,Archimedes method,NI,Tensile Samples,150.0,900.0,0.07,0.03,0.05,53.999985,31.13,82.1,D280,https://doi.org/10.1155/2020/8404052,8.0,500.0,14.95,1660.65
120,316L,Archimedes method,NI,Tensile Samples,150.0,700.0,0.09,0.03,0.05,53.999985,31.13,82.17,D280,https://doi.org/10.1155/2020/8404052,8.0,500.0,14.95,1660.65
121,316L,Archimedes method,NI,Tensile Samples,150.0,900.0,0.09,0.03,0.05,53.999985,31.13,73.83,D280,https://doi.org/10.1155/2020/8404052,8.0,500.0,14.95,1660.65
122,316L,Archimedes method,NI,Tensile Samples,150.0,700.0,0.07,0.03,0.05,53.999985,31.13,86.09,D280,https://doi.org/10.1155/2020/8404052,8.0,500.0,14.95,1660.65
123,316L,Archimedes method,NI,Tensile Samples,150.0,900.0,0.07,0.03,0.05,53.999985,31.13,85.89,D280,https://doi.org/10.1155/2020/8404052,8.0,500.0,14.95,1660.65
124,316L,Archimedes method,NI,Tensile Samples,150.0,700.0,0.09,0.03,0.05,53.999985,31.13,82.67,D280,https://doi.org/10.1155/2020/8404052,8.0,500.0,14.95,1660.65
125,316L,Archimedes method,NI,Tensile Samples,150.0,900.0,0.09,0.03,0.05,53.999985,31.13,73.41,D280,https://doi.org/10.1155/2020/8404052,8.0,500.0,14.95,1660.65
126,316L,Archimedes method,NI,Tensile Samples,150.0,800.0,0.07,0.02,0.05,53.999985,31.13,89.49,D280,https://doi.org/10.1155/2020/8404052,8.0,500.0,14.95,1660.65
127,316L,Archimedes method,NI,Tensile Samples,150.0,800.0,0.09,0.02,0.05,53.999985,31.13,86.52,D280,https://doi.org/10.1155/2020/8404052,8.0,500.0,14.95,1660.65
128,316L,Archimedes method,NI,Tensile Samples,150.0,800.0,0.07,0.04,0.05,53.999985,31.13,73.78,D280,https://doi.org/10.1155/2020/8404052,8.0,500.0,14.95,1660.65
129,316L,Archimedes method,NI,Tensile Samples,150.0,800.0,0.09,0.04,0.05,53.999985,31.13,66.18,D280,https://doi.org/10.1155/2020/8404052,8.0,500.0,14.95,1660.65
130,316L,Archimedes method,NI,Tensile Samples,150.0,800.0,0.07,0.02,0.05,53.999985,31.13,88.29,D280,https://doi.org/10.1155/2020/8404052,8.0,500.0,14.95,1660.65
131,316L,Archimedes method,NI,Tensile Samples,150.0,800.0,0.09,0.02,0.05,53.999985,31.13,92.08,D280,https://doi.org/10.1155/2020/8404052,8.0,500.0,14.95,1660.65
132,316L,Archimedes method,NI,Tensile Samples,150.0,800.0,0.07,0.04,0.05,53.999985,31.13,89.11,D280,https://doi.org/10.1155/2020/8404052,8.0,500.0,14.95,1660.65
133,316L,Archimedes method,NI,Tensile Samples,150.0,800.0,0.09,0.04,0.05,53.999985,31.13,79.47,D280,https://doi.org/10.1155/2020/8404052,8.0,500.0,14.95,1660.65
134,316L,Archimedes method,NI,Tensile Samples,140.0,800.0,0.08,0.02,0.05,53.999985,31.13,90.17,D280,https://doi.org/10.1155/2020/8404052,8.0,500.0,14.95,1660.65
135,316L,Archimedes method,NI,Tensile Samples,160.0,800.0,0.08,0.02,0.05,53.999985,31.13,82.1,D280,https://doi.org/10.1155/2020/8404052,8.0,500.0,14.95,1660.65
136,316L,Archimedes method,NI,Tensile Samples,140.0,800.0,0.08,0.04,0.05,53.999985,31.13,83.16,D280,https://doi.org/10.1155/2020/8404052,8.0,500.0,14.95,1660.65
137,316L,Archimedes method,NI,Tensile Samples,160.0,800.0,0.08,0.04,0.05,53.999985,31.13,87.64,D280,https://doi.org/10.1155/2020/8404052,8.0,500.0,14.95,1660.65
138,316L,Archimedes method,NI,Tensile Samples,140.0,800.0,0.08,0.02,0.05,53.999985,31.13,93.39,D280,https://doi.org/10.1155/2020/8404052,8.0,500.0,14.95,1660.65
139,316L,Archimedes method,NI,Tensile Samples,160.0,800.0,0.08,0.02,0.05,53.999985,31.13,95.04,D280,https://doi.org/10.1155/2020/8404052,8.0,500.0,14.95,1660.65
140,316L,Archimedes method,NI,Tensile Samples,140.0,800.0,0.08,0.04,0.05,53.999985,31.13,73.5,D280,https://doi.org/10.1155/2020/8404052,8.0,500.0,14.95,1660.65
141,316L,Archimedes method,NI,Tensile Samples,160.0,800.0,0.08,0.04,0.05,53.999985,31.13,77.03,D280,https://doi.org/10.1155/2020/8404052,8.0,500.0,14.95,1660.65
142,316L,Archimedes method,NI,Tensile Samples,150.0,700.0,0.08,0.03,0.05,53.999985,31.13,90.18,D280,https://doi.org/10.1155/2020/8404052,8.0,500.0,14.95,1660.65
143,316L,Archimedes method,NI,Tensile Samples,150.0,900.0,0.08,0.03,0.05,53.999985,31.13,86.38,D280,https://doi.org/10.1155/2020/8404052,8.0,500.0,14.95,1660.65
144,316L,Archimedes method,NI,Tensile Samples,150.0,700.0,0.08,0.03,0.05,53.999985,31.13,79.39,D280,https://doi.org/10.1155/2020/8404052,8.0,500.0,14.95,1660.65
145,316L,Archimedes method,NI,Tensile Samples,150.0,900.0,0.08,0.03,0.05,53.999985,31.13,80.95,D280,https://doi.org/10.1155/2020/8404052,8.0,500.0,14.95,1660.65
146,316L,Archimedes method,NI,Tensile Samples,150.0,700.0,0.08,0.03,0.05,53.999985,31.13,90.36,D280,https://doi.org/10.1155/2020/8404052,8.0,500.0,14.95,1660.65
147,316L,Archimedes method,NI,Tensile Samples,150.0,900.0,0.08,0.03,0.05,53.999985,31.13,82.7,D280,https://doi.org/10.1155/2020/8404052,8.0,500.0,14.95,1660.65
148,316L,Archimedes method,NI,Tensile Samples,150.0,700.0,0.08,0.03,0.05,53.999985,31.13,90.41,D280,https://doi.org/10.1155/2020/8404052,8.0,500.0,14.95,1660.65
149,316L,Archimedes method,NI,Tensile Samples,150.0,900.0,0.08,0.03,0.05,53.999985,31.13,87.71,D280,https://doi.org/10.1155/2020/8404052,8.0,500.0,14.95,1660.65
150,316L,Archimedes method,NI,Tensile Samples,140.0,800.0,0.07,0.03,0.05,53.999985,31.13,79.59,D280,https://doi.org/10.1155/2020/8404052,8.0,500.0,14.95,1660.65
151,316L,Archimedes method,NI,Tensile Samples,160.0,800.0,0.07,0.03,0.05,53.999985,31.13,87.11,D280,https://doi.org/10.1155/2020/8404052,8.0,500.0,14.95,1660.65
152,316L,Archimedes method,NI,Tensile Samples,140.0,800.0,0.09,0.03,0.05,53.999985,31.13,79.28,D280,https://doi.org/10.1155/2020/8404052,8.0,500.0,14.95,1660.65
153,316L,Archimedes method,NI,Tensile Samples,160.0,800.0,0.09,0.03,0.05,53.999985,31.13,68.65,D280,https://doi.org/10.1155/2020/8404052,8.0,500.0,14.95,1660.65
154,316L,Archimedes method,NI,Tensile Samples,140.0,800.0,0.07,0.03,0.05,53.999985,31.13,88.49,D280,https://doi.org/10.1155/2020/8404052,8.0,500.0,14.95,1660.65
155,316L,Archimedes method,NI,Tensile Samples,160.0,800.0,0.07,0.03,0.05,53.999985,31.13,89.06,D280,https://doi.org/10.1155/2020/8404052,8.0,500.0,14.95,1660.65
156,316L,Archimedes method,NI,Tensile Samples,140.0,800.0,0.09,0.03,0.05,53.999985,31.13,85.47,D280,https://doi.org/10.1155/2020/8404052,8.0,500.0,14.95,1660.65
157,316L,Archimedes method,NI,Tensile Samples,160.0,800.0,0.09,0.03,0.05,53.999985,31.13,72.59,D280,https://doi.org/10.1155/2020/8404052,8.0,500.0,14.95,1660.65
158,316L,Archimedes method,NI,Tensile Samples,150.0,800.0,0.08,0.03,0.05,53.999985,31.13,89.24,D280,https://doi.org/10.1155/2020/8404052,8.0,500.0,14.95,1660.65
159,316L,Archimedes method,NI,Tensile Samples,150.0,800.0,0.08,0.03,0.05,53.999985,31.13,86.38,D280,https://doi.org/10.1155/2020/8404052,8.0,500.0,14.95,1660.65
160,316L,Archimedes method,NI,Tensile Samples,150.0,800.0,0.08,0.03,0.05,53.999985,31.13,79.02,D280,https://doi.org/10.1155/2020/8404052,8.0,500.0,14.95,1660.65
161,316L,Archimedes method,NI,Tensile Samples,150.0,800.0,0.08,0.03,0.05,53.999985,31.13,81.2,D280,https://doi.org/10.1155/2020/8404052,8.0,500.0,14.95,1660.65
162,316L,Archimedes method,NI,Tensile Samples,150.0,800.0,0.08,0.03,0.05,53.999985,31.13,82.59,D280,https://doi.org/10.1155/2020/8404052,8.0,500.0,14.95,1660.65
163,316L,Archimedes method,NI,Tensile Samples,150.0,800.0,0.08,0.03,0.05,53.999985,31.13,85.1,D280,https://doi.org/10.1155/2020/8404052,8.0,500.0,14.95,1660.65
164,316L,Other,NI,Prismatic,100.0,250.0,0.08,0.03,0.07,31.99997333333333,17.0,89.31,DiMetal-100,http://dx.doi.org/10.1108/RPJ-06-2015-0078,8.0,500.0,14.95,1660.65
165,316L,Other,NI,Prismatic,100.0,400.0,0.08,0.03,0.07,31.99997333333333,17.0,95.24,DiMetal-100,http://dx.doi.org/10.1108/RPJ-06-2015-0078,8.0,500.0,14.95,1660.65
166,316L,Other,NI,Prismatic,100.0,550.0,0.08,0.03,0.07,31.99997333333333,17.0,85.93,DiMetal-100,http://dx.doi.org/10.1108/RPJ-06-2015-0078,8.0,500.0,14.95,1660.65
167,316L,Other,NI,Prismatic,100.0,700.0,0.08,0.03,0.07,31.99997333333333,17.0,85.93,DiMetal-100,http://dx.doi.org/10.1108/RPJ-06-2015-0078,8.0,500.0,14.95,1660.65
168,316L,Other,NI,Prismatic,120.0,300.0,0.08,0.03,0.07,31.99997333333333,17.0,96.35,DiMetal-100,http://dx.doi.org/10.1108/RPJ-06-2015-0078,8.0,500.0,14.95,1660.65
169,316L,Other,NI,Prismatic,120.0,500.0,0.08,0.03,0.07,31.99997333333333,17.0,96.72,DiMetal-100,http://dx.doi.org/10.1108/RPJ-06-2015-0078,8.0,500.0,14.95,1660.65
170,316L,Other,NI,Prismatic,120.0,700.0,0.08,0.03,0.07,31.99997333333333,17.0,88.74,DiMetal-100,http://dx.doi.org/10.1108/RPJ-06-2015-0078,8.0,500.0,14.95,1660.65
171,316L,Other,NI,Prismatic,120.0,900.0,0.08,0.03,0.07,31.99997333333333,17.0,86.27,DiMetal-100,http://dx.doi.org/10.1108/RPJ-06-2015-0078,8.0,500.0,14.95,1660.65
172,316L,Other,NI,Prismatic,150.0,400.0,0.08,0.03,0.07,31.99997333333333,17.0,98.93,DiMetal-100,http://dx.doi.org/10.1108/RPJ-06-2015-0078,8.0,500.0,14.95,1660.65
173,316L,Other,NI,Prismatic,150.0,700.0,0.08,0.03,0.07,31.99997333333333,17.0,95.23,DiMetal-100,http://dx.doi.org/10.1108/RPJ-06-2015-0078,8.0,500.0,14.95,1660.65
174,316L,Other,NI,Prismatic,150.0,1000.0,0.08,0.03,0.07,31.99997333333333,17.0,87.78,DiMetal-100,http://dx.doi.org/10.1108/RPJ-06-2015-0078,8.0,500.0,14.95,1660.65
175,316L,Other,NI,Prismatic,150.0,1300.0,0.08,0.03,0.07,31.99997333333333,17.0,79.53,DiMetal-100,http://dx.doi.org/10.1108/RPJ-06-2015-0078,8.0,500.0,14.95,1660.65
176,316L,Other,NI,Prismatic,150.0,700.0,0.06,0.03,0.07,31.99997333333333,17.0,96.64,DiMetal-100,http://dx.doi.org/10.1108/RPJ-06-2015-0078,8.0,500.0,14.95,1660.65
177,316L,Other,NI,Prismatic,150.0,700.0,0.07,0.03,0.07,31.99997333333333,17.0,96.68,DiMetal-100,http://dx.doi.org/10.1108/RPJ-06-2015-0078,8.0,500.0,14.95,1660.65
178,316L,Other,NI,Prismatic,150.0,700.0,0.09,0.03,0.07,31.99997333333333,17.0,94.53,DiMetal-100,http://dx.doi.org/10.1108/RPJ-06-2015-0078,8.0,500.0,14.95,1660.65
179,316L,Other,NI,Prismatic,150.0,700.0,0.1,0.03,0.07,31.99997333333333,17.0,89.5,DiMetal-100,http://dx.doi.org/10.1108/RPJ-06-2015-0078,8.0,500.0,14.95,1660.65
180,316L,Other,NI,Prismatic,150.0,350.0,0.08,0.03,0.07,31.99997333333333,17.0,95.12,DiMetal-100,http://dx.doi.org/10.1108/RPJ-06-2015-0078,8.0,500.0,14.95,1660.65
181,316L,Other,NI,Prismatic,150.0,400.0,0.08,0.03,0.07,31.99997333333333,17.0,99.35,DiMetal-100,http://dx.doi.org/10.1108/RPJ-06-2015-0078,8.0,500.0,14.95,1660.65
182,316L,Other,NI,Prismatic,150.0,450.0,0.08,0.03,0.07,31.99997333333333,17.0,98.23,DiMetal-100,http://dx.doi.org/10.1108/RPJ-06-2015-0078,8.0,500.0,14.95,1660.65
183,316L,Other,NI,Prismatic,150.0,500.0,0.08,0.03,0.07,31.99997333333333,17.0,97.87,DiMetal-100,http://dx.doi.org/10.1108/RPJ-06-2015-0078,8.0,500.0,14.95,1660.65
184,316L,Other,NI,Prismatic,150.0,550.0,0.08,0.03,0.07,31.99997333333333,17.0,96.61,DiMetal-100,http://dx.doi.org/10.1108/RPJ-06-2015-0078,8.0,500.0,14.95,1660.65
185,316L,Other,NI,Prismatic,150.0,600.0,0.08,0.03,0.07,31.99997333333333,17.0,96.13,DiMetal-100,http://dx.doi.org/10.1108/RPJ-06-2015-0078,8.0,500.0,14.95,1660.65
186,316L,Other,NI,Prismatic,150.0,700.0,0.08,0.03,0.07,31.99997333333333,17.0,95.54,DiMetal-100,http://dx.doi.org/10.1108/RPJ-06-2015-0078,8.0,500.0,14.95,1660.65
187,316L,Other,NI,Prismatic,150.0,800.0,0.08,0.03,0.07,31.99997333333333,17.0,93.13,DiMetal-100,http://dx.doi.org/10.1108/RPJ-06-2015-0078,8.0,500.0,14.95,1660.65
188,316L,Other,NI,Prismatic,150.0,400.0,0.06,0.03,0.07,31.99997333333333,17.0,93.16,DiMetal-100,http://dx.doi.org/10.1108/RPJ-06-2015-0078,8.0,500.0,14.95,1660.65
189,316L,Other,NI,Prismatic,150.0,400.0,0.07,0.03,0.07,31.99997333333333,17.0,95.05,DiMetal-100,http://dx.doi.org/10.1108/RPJ-06-2015-0078,8.0,500.0,14.95,1660.65
190,316L,Other,NI,Prismatic,150.0,400.0,0.09,0.03,0.07,31.99997333333333,17.0,98.76,DiMetal-100,http://dx.doi.org/10.1108/RPJ-06-2015-0078,8.0,500.0,14.95,1660.65
191,316L,Other,NI,Prismatic,150.0,400.0,0.1,0.03,0.07,31.99997333333333,17.0,97.87,DiMetal-100,http://dx.doi.org/10.1108/RPJ-06-2015-0078,8.0,500.0,14.95,1660.65
192,316L,Other,NI,Prismatic,150.0,600.0,0.06,0.03,0.07,31.99997333333333,17.0,98.23,DiMetal-100,http://dx.doi.org/10.1108/RPJ-06-2015-0078,8.0,500.0,14.95,1660.65
193,316L,Other,NI,Prismatic,150.0,600.0,0.07,0.03,0.07,31.99997333333333,17.0,96.64,DiMetal-100,http://dx.doi.org/10.1108/RPJ-06-2015-0078,8.0,500.0,14.95,1660.65
194,316L,Other,NI,Prismatic,150.0,600.0,0.09,0.03,0.07,31.99997333333333,17.0,95.56,DiMetal-100,http://dx.doi.org/10.1108/RPJ-06-2015-0078,8.0,500.0,14.95,1660.65
195,316L,Other,NI,Prismatic,150.0,600.0,0.1,0.03,0.07,31.99997333333333,17.0,94.26,DiMetal-100,http://dx.doi.org/10.1108/RPJ-06-2015-0078,8.0,500.0,14.95,1660.65
196,316L,Archimedes method,Nitrogen,Tensile Samples,140.0,1000.0,0.08,0.02,0.075,3.98236,23.6,97.48548409720225,Mlab Concept Laser,https://doi.org/10.1016/j.jmapro.2022.06.021,8.0,500.0,14.95,1660.65
197,316L,Archimedes method,Nitrogen,Tensile Samples,160.0,800.0,0.07,0.03,0.075,3.98236,23.6,98.22709395203724,Mlab Concept Laser,https://doi.org/10.1016/j.jmapro.2022.06.021,8.0,500.0,14.95,1660.65
198,316L,Archimedes method,Nitrogen,Tensile Samples,140.0,1200.0,0.06,0.03,0.075,3.98236,23.6,93.32714256597781,Mlab Concept Laser,https://doi.org/10.1016/j.jmapro.2022.06.021,8.0,500.0,14.95,1660.65
199,316L,Archimedes method,Nitrogen,Tensile Samples,160.0,1000.0,0.07,0.04,0.075,3.98236,23.6,94.29152939537265,Mlab Concept Laser,https://doi.org/10.1016/j.jmapro.2022.06.021,8.0,500.0,14.95,1660.65
200,316L,Archimedes method,Nitrogen,Tensile Samples,140.0,1000.0,0.06,0.04,0.075,3.98236,23.6,92.8556612064416,Mlab Concept Laser,https://doi.org/10.1016/j.jmapro.2022.06.021,8.0,500.0,14.95,1660.65
201,316L,Archimedes method,Nitrogen,Tensile Samples,140.0,800.0,0.08,0.03,0.075,3.98236,23.6,96.37081966652067,Mlab Concept Laser,https://doi.org/10.1016/j.jmapro.2022.06.021,8.0,500.0,14.95,1660.65
202,316L,Archimedes method,Nitrogen,Tensile Samples,140.0,1000.0,0.07,0.03,0.075,3.98236,23.6,94.93373744483621,Mlab Concept Laser,https://doi.org/10.1016/j.jmapro.2022.06.021,8.0,500.0,14.95,1660.65
203,316L,Archimedes method,Nitrogen,Tensile Samples,140.0,1200.0,0.07,0.02,0.075,3.98236,23.6,96.09647482858344,Mlab Concept Laser,https://doi.org/10.1016/j.jmapro.2022.06.021,8.0,500.0,14.95,1660.65
204,316L,Archimedes method,Nitrogen,Tensile Samples,120.0,800.0,0.07,0.03,0.075,3.98236,23.6,94.93868782340945,Mlab Concept Laser,https://doi.org/10.1016/j.jmapro.2022.06.021,8.0,500.0,14.95,1660.65
205,316L,Archimedes method,Nitrogen,Tensile Samples,140.0,800.0,0.06,0.03,0.075,3.98236,23.6,97.0562828877935,Mlab Concept Laser,https://doi.org/10.1016/j.jmapro.2022.06.021,8.0,500.0,14.95,1660.65
206,316L,Archimedes method,Nitrogen,Tensile Samples,160.0,1000.0,0.08,0.03,0.075,3.98236,23.6,96.19906912071299,Mlab Concept Laser,https://doi.org/10.1016/j.jmapro.2022.06.021,8.0,500.0,14.95,1660.65
207,316L,Archimedes method,Nitrogen,Tensile Samples,160.0,1000.0,0.06,0.03,0.075,3.98236,23.6,96.91407549508837,Mlab Concept Laser,https://doi.org/10.1016/j.jmapro.2022.06.021,8.0,500.0,14.95,1660.65
208,316L,Archimedes method,Nitrogen,Tensile Samples,140.0,1200.0,0.08,0.03,0.075,3.98236,23.6,91.51687356063934,Mlab Concept Laser,https://doi.org/10.1016/j.jmapro.2022.06.021,8.0,500.0,14.95,1660.65
209,316L,Archimedes method,Nitrogen,Tensile Samples,120.0,1000.0,0.07,0.04,0.075,3.98236,23.6,89.60702856548312,Mlab Concept Laser,https://doi.org/10.1016/j.jmapro.2022.06.021,8.0,500.0,14.95,1660.65
210,316L,Archimedes method,Nitrogen,Tensile Samples,140.0,800.0,0.07,0.02,0.075,3.98236,23.6,98.44259477317996,Mlab Concept Laser,https://doi.org/10.1016/j.jmapro.2022.06.021,8.0,500.0,14.95,1660.65
211,316L,Archimedes method,Nitrogen,Tensile Samples,140.0,1000.0,0.07,0.03,0.075,3.98236,23.6,94.68335618694006,Mlab Concept Laser,https://doi.org/10.1016/j.jmapro.2022.06.021,8.0,500.0,14.95,1660.65
212,316L,Archimedes method,Nitrogen,Tensile Samples,120.0,1000.0,0.06,0.03,0.075,3.98236,23.6,93.57469032476234,Mlab Concept Laser,https://doi.org/10.1016/j.jmapro.2022.06.021,8.0,500.0,14.95,1660.65
213,316L,Archimedes method,Nitrogen,Tensile Samples,140.0,1000.0,0.08,0.04,0.075,3.98236,23.6,91.8520592813574,Mlab Concept Laser,https://doi.org/10.1016/j.jmapro.2022.06.021,8.0,500.0,14.95,1660.65
214,316L,Archimedes method,Nitrogen,Tensile Samples,140.0,800.0,0.07,0.04,0.075,3.98236,23.6,94.7215089904435,Mlab Concept Laser,https://doi.org/10.1016/j.jmapro.2022.06.021,8.0,500.0,14.95,1660.65
215,316L,Archimedes method,Nitrogen,Tensile Samples,140.0,1000.0,0.07,0.03,0.075,3.98236,23.6,94.53025826904907,Mlab Concept Laser,https://doi.org/10.1016/j.jmapro.2022.06.021,8.0,500.0,14.95,1660.65
216,316L,Archimedes method,Nitrogen,Tensile Samples,140.0,1200.0,0.07,0.04,0.075,3.98236,23.6,89.24777791651628,Mlab Concept Laser,https://doi.org/10.1016/j.jmapro.2022.06.021,8.0,500.0,14.95,1660.65
217,316L,Archimedes method,Nitrogen,Tensile Samples,160.0,1000.0,0.07,0.02,0.075,3.98236,23.6,98.28127369856158,Mlab Concept Laser,https://doi.org/10.1016/j.jmapro.2022.06.021,8.0,500.0,14.95,1660.65
218,316L,Archimedes method,Nitrogen,Tensile Samples,120.0,1200.0,0.07,0.03,0.075,3.98236,23.6,90.70239244771439,Mlab Concept Laser,https://doi.org/10.1016/j.jmapro.2022.06.021,8.0,500.0,14.95,1660.65
219,316L,Archimedes method,Nitrogen,Tensile Samples,160.0,1200.0,0.07,0.03,0.075,3.98236,23.6,94.34480670796687,Mlab Concept Laser,https://doi.org/10.1016/j.jmapro.2022.06.021,8.0,500.0,14.95,1660.65
220,316L,Archimedes method,Nitrogen,Tensile Samples,120.0,1000.0,0.08,0.03,0.075,3.98236,23.6,91.12383616305856,Mlab Concept Laser,https://doi.org/10.1016/j.jmapro.2022.06.021,8.0,500.0,14.95,1660.65
221,316L,Archimedes method,Nitrogen,Tensile Samples,140.0,1000.0,0.06,0.02,0.075,3.98236,23.6,97.725225770541,Mlab Concept Laser,https://doi.org/10.1016/j.jmapro.2022.06.021,8.0,500.0,14.95,1660.65
222,316L,Archimedes method,Nitrogen,Tensile Samples,120.0,1000.0,0.07,0.02,0.075,3.98236,23.6,96.1208655541617,Mlab Concept Laser,https://doi.org/10.1016/j.jmapro.2022.06.021,8.0,500.0,14.95,1660.65
223,316L,Image analysis,Argon,Cylindrical,125.0,100.0,0.12,0.03,0.07,39.99305129970508,35.5,96.35,SLM-125HL,https://doi.org/10.3390/met11050832,8.0,500.0,14.95,1660.65
224,316L,Image analysis,Argon,Cylindrical,125.0,200.0,0.12,0.03,0.07,39.99305129970508,35.5,96.79,SLM-125HL,https://doi.org/10.3390/met11050832,8.0,500.0,14.95,1660.65
225,316L,Image analysis,Argon,Cylindrical,125.0,400.0,0.12,0.03,0.07,39.99305129970508,35.5,99.09,SLM-125HL,https://doi.org/10.3390/met11050832,8.0,500.0,14.95,1660.65
226,316L,Image analysis,Argon,Cylindrical,125.0,600.0,0.12,0.03,0.07,39.99305129970508,35.5,99.9,SLM-125HL,https://doi.org/10.3390/met11050832,8.0,500.0,14.95,1660.65
227,316L,Image analysis,Argon,Cylindrical,125.0,800.0,0.12,0.03,0.07,39.99305129970508,35.5,99.51,SLM-125HL,https://doi.org/10.3390/met11050832,8.0,500.0,14.95,1660.65
228,316L,Image analysis,Argon,Cylindrical,200.0,200.0,0.12,0.03,0.07,39.99305129970508,35.5,98.35,SLM-125HL,https://doi.org/10.3390/met11050832,8.0,500.0,14.95,1660.65
229,316L,Image analysis,Argon,Cylindrical,200.0,400.0,0.12,0.03,0.07,39.99305129970508,35.5,99.49,SLM-125HL,https://doi.org/10.3390/met11050832,8.0,500.0,14.95,1660.65
230,316L,Image analysis,Argon,Cylindrical,200.0,600.0,0.12,0.03,0.07,39.99305129970508,35.5,99.92,SLM-125HL,https://doi.org/10.3390/met11050832,8.0,500.0,14.95,1660.65
231,316L,Image analysis,Argon,Cylindrical,200.0,800.0,0.12,0.03,0.07,39.99305129970508,35.5,99.89,SLM-125HL,https://doi.org/10.3390/met11050832,8.0,500.0,14.95,1660.65
232,316L,Image analysis,Argon,Cylindrical,200.0,1000.0,0.12,0.03,0.07,39.99305129970508,35.5,99.88,SLM-125HL,https://doi.org/10.3390/met11050832,8.0,500.0,14.95,1660.65
233,316L,Image analysis,Argon,Cylindrical,200.0,1200.0,0.12,0.03,0.07,39.99305129970508,35.5,99.83,SLM-125HL,https://doi.org/10.3390/met11050832,8.0,500.0,14.95,1660.65
234,316L,Image analysis,Argon,Cylindrical,200.0,1400.0,0.12,0.03,0.07,39.99305129970508,35.5,99.44,SLM-125HL,https://doi.org/10.3390/met11050832,8.0,500.0,14.95,1660.65
