Repository: machin0r/beam-ml

# BEAM-ML

**B**uild **E**valuation for **A**dditive **M**anufacturing

Machine learning system for Laser Powder Bed Fusion (L-PBF) additive manufacturing. Predicts relative density from process parameters and material properties, and recommends parameter ranges to hit a target density.

## Live API

**Production endpoint**: https://lpbf-api-634665180236.europe-west2.run.app/docs

Interactive API documentation with example requests and responses.

**Quick links:**
- [Health Check](https://lpbf-api-634665180236.europe-west2.run.app/api/v1/health) - API status
- [Model Info](https://lpbf-api-634665180236.europe-west2.run.app/api/v1/model-info) - Deployed model details

File: data/processed/lpbf_enriched_v1.csv (part 2 of 7)
No.,Material,Density Measurement Method,Atmosphere,Printed Geom.,Laser Power (W),Scan Speed (mm/s),Hatch space (mm),Layer thickness (mm),Spot size (mm),Geometric Factor,D50 μm,RD (%),Printer Model,DOI,Density (g/cm^3),Specific Heat Capacity (J/kgK),Thermal Conductivity (W/mK),Melting Point (K)
235,316L,Image analysis,Argon,Cylindrical,200.0,1800.0,0.12,0.03,0.07,39.99305129970508,35.5,96.6,SLM-125HL,https://doi.org/10.3390/met11050832,8.0,500.0,14.95,1660.65
236,316L,Image analysis,Argon,Cylindrical,200.0,2200.0,0.12,0.03,0.07,39.99305129970508,35.5,94.23,SLM-125HL,https://doi.org/10.3390/met11050832,8.0,500.0,14.95,1660.65
237,316L,Image analysis,Argon,Cylindrical,200.0,2600.0,0.12,0.03,0.07,39.99305129970508,35.5,90.22,SLM-125HL,https://doi.org/10.3390/met11050832,8.0,500.0,14.95,1660.65
238,316L,Image analysis,Argon,Cylindrical,275.0,400.0,0.12,0.03,0.07,39.99305129970508,35.5,98.74,SLM-125HL,https://doi.org/10.3390/met11050832,8.0,500.0,14.95,1660.65
239,316L,Image analysis,Argon,Cylindrical,275.0,600.0,0.12,0.03,0.07,39.99305129970508,35.5,99.9,SLM-125HL,https://doi.org/10.3390/met11050832,8.0,500.0,14.95,1660.65
240,316L,Image analysis,Argon,Cylindrical,275.0,800.0,0.12,0.03,0.07,39.99305129970508,35.5,99.91,SLM-125HL,https://doi.org/10.3390/met11050832,8.0,500.0,14.95,1660.65
241,316L,Image analysis,Argon,Cylindrical,275.0,1000.0,0.12,0.03,0.07,39.99305129970508,35.5,99.98,SLM-125HL,https://doi.org/10.3390/met11050832,8.0,500.0,14.95,1660.65
242,316L,Image analysis,Argon,Cylindrical,275.0,1200.0,0.12,0.03,0.07,39.99305129970508,35.5,99.77,SLM-125HL,https://doi.org/10.3390/met11050832,8.0,500.0,14.95,1660.65
243,316L,Image analysis,Argon,Cylindrical,275.0,1400.0,0.12,0.03,0.07,39.99305129970508,35.5,99.87,SLM-125HL,https://doi.org/10.3390/met11050832,8.0,500.0,14.95,1660.65
244,316L,Image analysis,Argon,Cylindrical,275.0,1800.0,0.12,0.03,0.07,39.99305129970508,35.5,99.62,SLM-125HL,https://doi.org/10.3390/met11050832,8.0,500.0,14.95,1660.65
245,316L,Image analysis,Argon,Cylindrical,275.0,2200.0,0.12,0.03,0.07,39.99305129970508,35.5,99.09,SLM-125HL,https://doi.org/10.3390/met11050832,8.0,500.0,14.95,1660.65
246,316L,Image analysis,Argon,Cylindrical,275.0,2600.0,0.12,0.03,0.07,39.99305129970508,35.5,96.55,SLM-125HL,https://doi.org/10.3390/met11050832,8.0,500.0,14.95,1660.65
247,316L,Image analysis,Argon,Cylindrical,275.0,3000.0,0.12,0.03,0.07,39.99305129970508,35.5,93.52,SLM-125HL,https://doi.org/10.3390/met11050832,8.0,500.0,14.95,1660.65
248,316L,Image analysis,Argon,Cylindrical,350.0,600.0,0.12,0.03,0.07,39.99305129970508,35.5,99.74,SLM-125HL,https://doi.org/10.3390/met11050832,8.0,500.0,14.95,1660.65
249,316L,Image analysis,Argon,Cylindrical,350.0,800.0,0.12,0.03,0.07,39.99305129970508,35.5,99.93,SLM-125HL,https://doi.org/10.3390/met11050832,8.0,500.0,14.95,1660.65
250,316L,Image analysis,Argon,Cylindrical,350.0,1000.0,0.12,0.03,0.07,39.99305129970508,35.5,99.9,SLM-125HL,https://doi.org/10.3390/met11050832,8.0,500.0,14.95,1660.65
251,316L,Image analysis,Argon,Cylindrical,350.0,1200.0,0.12,0.03,0.07,39.99305129970508,35.5,99.98,SLM-125HL,https://doi.org/10.3390/met11050832,8.0,500.0,14.95,1660.65
252,316L,Image analysis,Argon,Cylindrical,350.0,1400.0,0.12,0.03,0.07,39.99305129970508,35.5,99.78,SLM-125HL,https://doi.org/10.3390/met11050832,8.0,500.0,14.95,1660.65
253,316L,Image analysis,Argon,Cylindrical,350.0,1800.0,0.12,0.03,0.07,39.99305129970508,35.5,99.71,SLM-125HL,https://doi.org/10.3390/met11050832,8.0,500.0,14.95,1660.65
254,316L,Image analysis,Argon,Cylindrical,350.0,2200.0,0.12,0.03,0.07,39.99305129970508,35.5,99.46,SLM-125HL,https://doi.org/10.3390/met11050832,8.0,500.0,14.95,1660.65
255,316L,Image analysis,Argon,Cylindrical,350.0,2600.0,0.12,0.03,0.07,39.99305129970508,35.5,95.09,SLM-125HL,https://doi.org/10.3390/met11050832,8.0,500.0,14.95,1660.65
256,316L,Image analysis,Argon,Cylindrical,350.0,3000.0,0.12,0.03,0.07,39.99305129970508,35.5,94.4,SLM-125HL,https://doi.org/10.3390/met11050832,8.0,500.0,14.95,1660.65
257,316L,Image analysis,Argon,Cylindrical,350.0,3400.0,0.12,0.03,0.07,39.99305129970508,35.5,94.9,SLM-125HL,https://doi.org/10.3390/met11050832,8.0,500.0,14.95,1660.65
258,316L,Image analysis,Argon,Cylindrical,200.0,800.0,0.08,0.03,0.07,39.99305129970508,35.5,99.98,SLM-125HL,https://doi.org/10.3390/met11050832,8.0,500.0,14.95,1660.65
259,316L,Image analysis,Argon,Cylindrical,200.0,800.0,0.1,0.03,0.07,39.99305129970508,35.5,99.99,SLM-125HL,https://doi.org/10.3390/met11050832,8.0,500.0,14.95,1660.65
260,316L,Image analysis,Argon,Cylindrical,200.0,800.0,0.12,0.03,0.07,39.99305129970508,35.5,99.97,SLM-125HL,https://doi.org/10.3390/met11050832,8.0,500.0,14.95,1660.65
261,316L,Image analysis,Argon,Cylindrical,200.0,800.0,0.14,0.03,0.07,39.99305129970508,35.5,99.91,SLM-125HL,https://doi.org/10.3390/met11050832,8.0,500.0,14.95,1660.65
262,316L,Image analysis,Argon,Cylindrical,200.0,800.0,0.16,0.03,0.07,39.99305129970508,35.5,99.84,SLM-125HL,https://doi.org/10.3390/met11050832,8.0,500.0,14.95,1660.65
263,316L,Archimedes method,NI,Tensile Samples,150.0,498.5044865403789,0.102,0.05,0.07,35.99999842191781,30.0,98.93483709273183,Renishaw AM250,https://doi.org/10.1007/s40964-022-00281-y,8.0,500.0,14.95,1660.65
264,316L,Archimedes method,NI,Tensile Samples,150.0,498.5044865403789,0.102,0.05,0.07,35.99999842191781,30.0,98.92230576441102,Renishaw AM250,https://doi.org/10.1007/s40964-022-00281-y,8.0,500.0,14.95,1660.65
265,316L,Archimedes method,NI,Tensile Samples,150.0,420.2269225381706,0.121,0.05,0.07,35.99999842191781,30.0,99.27318295739347,Renishaw AM250,https://doi.org/10.1007/s40964-022-00281-y,8.0,500.0,14.95,1660.65
266,316L,Archimedes method,NI,Tensile Samples,150.0,420.2269225381706,0.121,0.05,0.07,35.99999842191781,30.0,99.12280701754386,Renishaw AM250,https://doi.org/10.1007/s40964-022-00281-y,8.0,500.0,14.95,1660.65
267,316L,Archimedes method,NI,Tensile Samples,150.0,513.6106831022084,0.099,0.05,0.07,35.99999842191781,30.0,99.18546365914787,Renishaw AM250,https://doi.org/10.1007/s40964-022-00281-y,8.0,500.0,14.95,1660.65
268,316L,Archimedes method,NI,Tensile Samples,150.0,513.6106831022084,0.099,0.05,0.07,35.99999842191781,30.0,99.04761904761905,Renishaw AM250,https://doi.org/10.1007/s40964-022-00281-y,8.0,500.0,14.95,1660.65
269,316L,Archimedes method,NI,Tensile Samples,200.0,560.3025633842275,0.121,0.05,0.07,35.99999842191781,30.0,99.36090225563909,Renishaw AM250,https://doi.org/10.1007/s40964-022-00281-y,8.0,500.0,14.95,1660.65
270,316L,Archimedes method,NI,Tensile Samples,200.0,560.3025633842275,0.121,0.05,0.07,35.99999842191781,30.0,99.3107769423559,Renishaw AM250,https://doi.org/10.1007/s40964-022-00281-y,8.0,500.0,14.95,1660.65
271,316L,Archimedes method,NI,Tensile Samples,200.0,684.8142441362779,0.099,0.05,0.07,35.99999842191781,30.0,99.48621553884712,Renishaw AM250,https://doi.org/10.1007/s40964-022-00281-y,8.0,500.0,14.95,1660.65
272,316L,Archimedes method,NI,Tensile Samples,200.0,684.8142441362779,0.099,0.05,0.07,35.99999842191781,30.0,99.3483709273183,Renishaw AM250,https://doi.org/10.1007/s40964-022-00281-y,8.0,500.0,14.95,1660.65
273,316L,Archimedes method,NI,Tensile Samples,200.0,658.2195162086556,0.103,0.05,0.07,35.99999842191781,30.0,99.46115288220551,Renishaw AM250,https://doi.org/10.1007/s40964-022-00281-y,8.0,500.0,14.95,1660.65
274,316L,Archimedes method,NI,Tensile Samples,200.0,658.2195162086556,0.103,0.05,0.07,35.99999842191781,30.0,99.46115288220551,Renishaw AM250,https://doi.org/10.1007/s40964-022-00281-y,8.0,500.0,14.95,1660.65
275,316L,Archimedes method,NI,Tensile Samples,150.0,350.9182360510001,0.083,0.05,0.07,35.99999842191781,30.0,99.3107769423559,Renishaw AM250,https://doi.org/10.1007/s40964-022-00281-y,8.0,500.0,14.95,1660.65
276,316L,Archimedes method,NI,Tensile Samples,150.0,350.9182360510001,0.083,0.05,0.07,35.99999842191781,30.0,98.64661654135338,Renishaw AM250,https://doi.org/10.1007/s40964-022-00281-y,8.0,500.0,14.95,1660.65
277,316L,Archimedes method,NI,Tensile Samples,150.0,251.0880482089052,0.116,0.05,0.07,35.99999842191781,30.0,99.23558897243107,Renishaw AM250,https://doi.org/10.1007/s40964-022-00281-y,8.0,500.0,14.95,1660.65
278,316L,Archimedes method,NI,Tensile Samples,150.0,251.0880482089052,0.116,0.05,0.07,35.99999842191781,30.0,98.0827067669173,Renishaw AM250,https://doi.org/10.1007/s40964-022-00281-y,8.0,500.0,14.95,1660.65
279,316L,Archimedes method,NI,Tensile Samples,150.0,303.3980582524271,0.096,0.05,0.07,35.99999842191781,30.0,99.27318295739347,Renishaw AM250,https://doi.org/10.1007/s40964-022-00281-y,8.0,500.0,14.95,1660.65
280,316L,Archimedes method,NI,Tensile Samples,150.0,303.3980582524271,0.096,0.05,0.07,35.99999842191781,30.0,99.22305764411028,Renishaw AM250,https://doi.org/10.1007/s40964-022-00281-y,8.0,500.0,14.95,1660.65
281,316L,Archimedes method,NI,Tensile Samples,200.0,377.0383636535017,0.103,0.05,0.07,35.99999842191781,30.0,99.26065162907268,Renishaw AM250,https://doi.org/10.1007/s40964-022-00281-y,8.0,500.0,14.95,1660.65
282,316L,Archimedes method,NI,Tensile Samples,200.0,377.0383636535017,0.103,0.05,0.07,35.99999842191781,30.0,99.49874686716792,Renishaw AM250,https://doi.org/10.1007/s40964-022-00281-y,8.0,500.0,14.95,1660.65
283,316L,Archimedes method,NI,Tensile Samples,200.0,510.9862033725089,0.076,0.05,0.07,35.99999842191781,30.0,99.52380952380952,Renishaw AM250,https://doi.org/10.1007/s40964-022-00281-y,8.0,500.0,14.95,1660.65
284,316L,Archimedes method,NI,Tensile Samples,200.0,510.9862033725089,0.076,0.05,0.07,35.99999842191781,30.0,99.41102756892231,Renishaw AM250,https://doi.org/10.1007/s40964-022-00281-y,8.0,500.0,14.95,1660.65
285,316L,Archimedes method,NI,Tensile Samples,200.0,320.9500120356254,0.121,0.05,0.07,35.99999842191781,30.0,98.7218045112782,Renishaw AM250,https://doi.org/10.1007/s40964-022-00281-y,8.0,500.0,14.95,1660.65
286,316L,Archimedes method,NI,Tensile Samples,200.0,320.9500120356254,0.121,0.05,0.07,35.99999842191781,30.0,98.93483709273183,Renishaw AM250,https://doi.org/10.1007/s40964-022-00281-y,8.0,500.0,14.95,1660.65
287,316L,Archimedes method,NI,Tensile Samples,150.0,157.2327044025157,0.106,0.05,0.07,35.99999842191781,30.0,98.1328320802005,Renishaw AM250,https://doi.org/10.1007/s40964-022-00281-y,8.0,500.0,14.95,1660.65
288,316L,Archimedes method,NI,Tensile Samples,150.0,157.2327044025157,0.106,0.05,0.07,35.99999842191781,30.0,95.0,Renishaw AM250,https://doi.org/10.1007/s40964-022-00281-y,8.0,500.0,14.95,1660.65
289,316L,Archimedes method,NI,Tensile Samples,150.0,183.1501831501831,0.091,0.05,0.07,35.99999842191781,30.0,98.30827067669173,Renishaw AM250,https://doi.org/10.1007/s40964-022-00281-y,8.0,500.0,14.95,1660.65
290,316L,Archimedes method,NI,Tensile Samples,150.0,183.1501831501831,0.091,0.05,0.07,35.99999842191781,30.0,97.31829573934837,Renishaw AM250,https://doi.org/10.1007/s40964-022-00281-y,8.0,500.0,14.95,1660.65
291,316L,Archimedes method,NI,Tensile Samples,150.0,219.2982456140351,0.076,0.05,0.07,35.99999842191781,30.0,96.9172932330827,Renishaw AM250,https://doi.org/10.1007/s40964-022-00281-y,8.0,500.0,14.95,1660.65
292,316L,Archimedes method,NI,Tensile Samples,150.0,219.2982456140351,0.076,0.05,0.07,35.99999842191781,30.0,97.36842105263158,Renishaw AM250,https://doi.org/10.1007/s40964-022-00281-y,8.0,500.0,14.95,1660.65
293,316L,Archimedes method,NI,Tensile Samples,200.0,296.2962962962963,0.075,0.05,0.07,35.99999842191781,30.0,99.46115288220551,Renishaw AM250,https://doi.org/10.1007/s40964-022-00281-y,8.0,500.0,14.95,1660.65
294,316L,Archimedes method,NI,Tensile Samples,200.0,296.2962962962963,0.075,0.05,0.07,35.99999842191781,30.0,99.36090225563909,Renishaw AM250,https://doi.org/10.1007/s40964-022-00281-y,8.0,500.0,14.95,1660.65
295,316L,Archimedes method,NI,Tensile Samples,200.0,238.9486260454002,0.093,0.05,0.07,35.99999842191781,30.0,94.64912280701753,Renishaw AM250,https://doi.org/10.1007/s40964-022-00281-y,8.0,500.0,14.95,1660.65
296,316L,Archimedes method,NI,Tensile Samples,200.0,238.9486260454002,0.093,0.05,0.07,35.99999842191781,30.0,98.02005012531329,Renishaw AM250,https://doi.org/10.1007/s40964-022-00281-y,8.0,500.0,14.95,1660.65
297,316L,Archimedes method,NI,Tensile Samples,200.0,233.9181286549707,0.095,0.05,0.07,35.99999842191781,30.0,99.21052631578947,Renishaw AM250,https://doi.org/10.1007/s40964-022-00281-y,8.0,500.0,14.95,1660.65
298,316L,Archimedes method,NI,Tensile Samples,200.0,233.9181286549707,0.095,0.05,0.07,35.99999842191781,30.0,97.88220551378446,Renishaw AM250,https://doi.org/10.1007/s40964-022-00281-y,8.0,500.0,14.95,1660.65
299,316L,Archimedes method,Argon,Prismatic,30.0,300.0,0.04999750012499375,0.03,0.05,29.98775510204081,26.0,87.71929824561403,ProX DMP 200,https://doi.org/10.1016/j.mtla.2022.101356,8.0,500.0,14.95,1660.65
300,316L,Archimedes method,Argon,Prismatic,60.0,1400.0,0.05000250012500625,0.03,0.05,29.98775510204081,26.0,82.70676691729322,ProX DMP 200,https://doi.org/10.1016/j.mtla.2022.101356,8.0,500.0,14.95,1660.65
301,316L,Archimedes method,Argon,Prismatic,75.0,1050.0,0.0499990000199996,0.03,0.05,29.98775510204081,26.0,96.49122807017544,ProX DMP 200,https://doi.org/10.1016/j.mtla.2022.101356,8.0,500.0,14.95,1660.65
302,316L,Archimedes method,Argon,Prismatic,90.0,1400.0,0.04999666688887408,0.03,0.05,29.98775510204081,26.0,96.49122807017544,ProX DMP 200,https://doi.org/10.1016/j.mtla.2022.101356,8.0,500.0,14.95,1660.65
303,316L,Archimedes method,Argon,Prismatic,90.0,1400.0,0.05000444483954129,0.04,0.05,29.98775510204081,26.0,88.97243107769424,ProX DMP 200,https://doi.org/10.1016/j.mtla.2022.101356,8.0,500.0,14.95,1660.65
304,316L,Archimedes method,Argon,Prismatic,107.0,1400.0,0.05000233655778307,0.03,0.05,29.98775510204081,26.0,92.73182957393483,ProX DMP 200,https://doi.org/10.1016/j.mtla.2022.101356,8.0,500.0,14.95,1660.65
305,316L,Archimedes method,Argon,Prismatic,107.0,1400.0,0.05000560810558193,0.04,0.05,29.98775510204081,26.0,85.21303258145363,ProX DMP 200,https://doi.org/10.1016/j.mtla.2022.101356,8.0,500.0,14.95,1660.65
306,316L,Archimedes method,Argon,Prismatic,107.0,1400.0,0.05000233655778307,0.03,0.05,29.98775510204081,26.0,97.74436090225564,ProX DMP 200,https://doi.org/10.1016/j.mtla.2022.101356,8.0,500.0,14.95,1660.65
307,316L,Archimedes method,Argon,Prismatic,120.0,800.0,0.05,0.03,0.05,29.98775510204081,26.0,97.74436090225564,ProX DMP 200,https://doi.org/10.1016/j.mtla.2022.101356,8.0,500.0,14.95,1660.65
308,316L,Archimedes method,Argon,Prismatic,120.0,800.0,0.05,0.03,0.05,29.98775510204081,26.0,97.74436090225564,ProX DMP 200,https://doi.org/10.1016/j.mtla.2022.101356,8.0,500.0,14.95,1660.65
309,316L,Archimedes method,Argon,Prismatic,120.0,800.0,0.05,0.04,0.05,29.98775510204081,26.0,97.74436090225564,ProX DMP 200,https://doi.org/10.1016/j.mtla.2022.101356,8.0,500.0,14.95,1660.65
310,316L,Archimedes method,Argon,Prismatic,120.0,800.0,0.05,0.04,0.05,29.98775510204081,26.0,96.49122807017544,ProX DMP 200,https://doi.org/10.1016/j.mtla.2022.101356,8.0,500.0,14.95,1660.65
311,316L,Archimedes method,Argon,Prismatic,120.0,1100.0,0.04999812507030986,0.03,0.05,29.98775510204081,26.0,96.49122807017544,ProX DMP 200,https://doi.org/10.1016/j.mtla.2022.101356,8.0,500.0,14.95,1660.65
312,316L,Archimedes method,Argon,Prismatic,120.0,1100.0,0.04999583368052662,0.04,0.05,29.98775510204081,26.0,97.74436090225564,ProX DMP 200,https://doi.org/10.1016/j.mtla.2022.101356,8.0,500.0,14.95,1660.65
313,316L,Archimedes method,Argon,Prismatic,120.0,1100.0,0.04999583368052662,0.04,0.05,29.98775510204081,26.0,95.23809523809523,ProX DMP 200,https://doi.org/10.1016/j.mtla.2022.101356,8.0,500.0,14.95,1660.65
314,316L,Archimedes method,Argon,Prismatic,120.0,1400.0,0.05000250012500625,0.03,0.05,29.98775510204081,26.0,96.49122807017544,ProX DMP 200,https://doi.org/10.1016/j.mtla.2022.101356,8.0,500.0,14.95,1660.65
315,316L,Archimedes method,Argon,Prismatic,120.0,1400.0,0.05000250012500625,0.03,0.05,29.98775510204081,26.0,96.49122807017544,ProX DMP 200,https://doi.org/10.1016/j.mtla.2022.101356,8.0,500.0,14.95,1660.65
316,316L,Archimedes method,Argon,Prismatic,120.0,1400.0,0.04999666688887408,0.04,0.05,29.98775510204081,26.0,97.74436090225564,ProX DMP 200,https://doi.org/10.1016/j.mtla.2022.101356,8.0,500.0,14.95,1660.65
317,316L,Archimedes method,Argon,Prismatic,120.0,1400.0,0.04999666688887408,0.04,0.05,29.98775510204081,26.0,93.98496240601504,ProX DMP 200,https://doi.org/10.1016/j.mtla.2022.101356,8.0,500.0,14.95,1660.65
318,316L,Archimedes method,Argon,Prismatic,120.0,1700.0,0.04999875003124922,0.03,0.05,29.98775510204081,26.0,97.74436090225564,ProX DMP 200,https://doi.org/10.1016/j.mtla.2022.101356,8.0,500.0,14.95,1660.65
319,316L,Archimedes method,Argon,Prismatic,120.0,1700.0,0.04999875003124922,0.03,0.05,29.98775510204081,26.0,93.98496240601504,ProX DMP 200,https://doi.org/10.1016/j.mtla.2022.101356,8.0,500.0,14.95,1660.65
320,316L,Archimedes method,Argon,Prismatic,120.0,1700.0,0.0500058340139683,0.04,0.05,29.98775510204081,26.0,92.73182957393483,ProX DMP 200,https://doi.org/10.1016/j.mtla.2022.101356,8.0,500.0,14.95,1660.65
321,316L,Archimedes method,Argon,Prismatic,120.0,2000.0,0.05,0.03,0.05,29.98775510204081,26.0,95.23809523809523,ProX DMP 200,https://doi.org/10.1016/j.mtla.2022.101356,8.0,500.0,14.95,1660.65
322,316L,Archimedes method,Argon,Prismatic,160.0,1000.0,0.0499984375488266,0.03,0.05,29.98775510204081,26.0,97.74436090225564,ProX DMP 200,https://doi.org/10.1016/j.mtla.2022.101356,8.0,500.0,14.95,1660.65
323,316L,Archimedes method,Argon,Prismatic,160.0,2000.0,0.05000312519532471,0.03,0.05,29.98775510204081,26.0,97.74436090225564,ProX DMP 200,https://doi.org/10.1016/j.mtla.2022.101356,8.0,500.0,14.95,1660.65
324,316L,Archimedes method,Argon,Prismatic,180.0,1400.0,0.05000250012500625,0.03,0.05,29.98775510204081,26.0,98.99749373433583,ProX DMP 200,https://doi.org/10.1016/j.mtla.2022.101356,8.0,500.0,14.95,1660.65
325,316L,Archimedes method,Argon,Prismatic,180.0,1400.0,0.05000250012500625,0.03,0.05,29.98775510204081,26.0,97.74436090225564,ProX DMP 200,https://doi.org/10.1016/j.mtla.2022.101356,8.0,500.0,14.95,1660.65
326,316L,Archimedes method,Argon,Prismatic,180.0,1400.0,0.04999666688887407,0.04,0.05,29.98775510204081,26.0,97.74436090225564,ProX DMP 200,https://doi.org/10.1016/j.mtla.2022.101356,8.0,500.0,14.95,1660.65
327,316L,Archimedes method,Argon,Prismatic,200.0,1400.0,0.0499990000199996,0.03,0.05,29.98775510204081,26.0,97.74436090225564,ProX DMP 200,https://doi.org/10.1016/j.mtla.2022.101356,8.0,500.0,14.95,1660.65
328,316L,Archimedes method,Argon,Prismatic,240.0,2800.0,0.05000250012500625,0.03,0.05,29.98775510204081,26.0,97.74436090225564,ProX DMP 200,https://doi.org/10.1016/j.mtla.2022.101356,8.0,500.0,14.95,1660.65
329,316L,Archimedes method,NI,Prismatic,175.0,800.0,0.11,0.05,0.07,4.999953333333334,26.25,96.35,Renishaw AM400,https://doi.org/10.1115/1.4056825,8.0,500.0,14.95,1660.65
330,316L,Archimedes method,NI,Prismatic,200.0,577.0,0.11,0.05,0.07,4.999953333333334,26.25,97.23,Renishaw AM400,https://doi.org/10.1115/1.4056825,8.0,500.0,14.95,1660.65
331,316L,Archimedes method,NI,Prismatic,200.0,750.0,0.11,0.05,0.07,4.999953333333334,26.25,98.21,Renishaw AM400,https://doi.org/10.1115/1.4056825,8.0,500.0,14.95,1660.65
332,316L,Archimedes method,NI,Prismatic,150.0,800.0,0.11,0.05,0.07,4.999953333333334,26.25,90.78,Renishaw AM400,https://doi.org/10.1115/1.4056825,8.0,500.0,14.95,1660.65
333,316L,Archimedes method,NI,Prismatic,200.0,698.0,0.11,0.05,0.07,4.999953333333334,26.25,97.5,Renishaw AM400,https://doi.org/10.1115/1.4056825,8.0,500.0,14.95,1660.65
334,316L,Archimedes method,Argon,Prismatic,150.0,500.0,0.08,0.03,0.1,24.99998888888889,27.82,99.62,ProtoFab SLM 150,https://doi.org/10.1007/s40430-020-02491-3,8.0,500.0,14.95,1660.65
335,316L,Archimedes method,Argon,Prismatic,150.0,700.0,0.08,0.03,0.1,24.99998888888889,27.82,99.59,ProtoFab SLM 150,https://doi.org/10.1007/s40430-020-02491-3,8.0,500.0,14.95,1660.65
336,316L,Archimedes method,Argon,Prismatic,150.0,900.0,0.08,0.03,0.1,24.99998888888889,27.82,99.21,ProtoFab SLM 150,https://doi.org/10.1007/s40430-020-02491-3,8.0,500.0,14.95,1660.65
337,316L,Archimedes method,Argon,Prismatic,150.0,1100.0,0.08,0.03,0.1,24.99998888888889,27.82,99.28,ProtoFab SLM 150,https://doi.org/10.1007/s40430-020-02491-3,8.0,500.0,14.95,1660.65
338,316L,Archimedes method,Argon,Prismatic,175.0,500.0,0.08,0.03,0.1,24.99998888888889,27.82,99.73,ProtoFab SLM 150,https://doi.org/10.1007/s40430-020-02491-3,8.0,500.0,14.95,1660.65
339,316L,Archimedes method,Argon,Prismatic,175.0,700.0,0.08,0.03,0.1,24.99998888888889,27.82,99.93,ProtoFab SLM 150,https://doi.org/10.1007/s40430-020-02491-3,8.0,500.0,14.95,1660.65
340,316L,Archimedes method,Argon,Prismatic,175.0,900.0,0.08,0.03,0.1,24.99998888888889,27.82,99.88,ProtoFab SLM 150,https://doi.org/10.1007/s40430-020-02491-3,8.0,500.0,14.95,1660.65
341,316L,Archimedes method,Argon,Prismatic,175.0,1100.0,0.08,0.03,0.1,24.99998888888889,27.82,98.76,ProtoFab SLM 150,https://doi.org/10.1007/s40430-020-02491-3,8.0,500.0,14.95,1660.65
342,316L,Archimedes method,Argon,Prismatic,200.0,500.0,0.08,0.03,0.1,24.99998888888889,27.82,96.64,ProtoFab SLM 150,https://doi.org/10.1007/s40430-020-02491-3,8.0,500.0,14.95,1660.65
343,316L,Archimedes method,Argon,Prismatic,200.0,700.0,0.08,0.03,0.1,24.99998888888889,27.82,99.66,ProtoFab SLM 150,https://doi.org/10.1007/s40430-020-02491-3,8.0,500.0,14.95,1660.65
344,316L,Archimedes method,Argon,Prismatic,200.0,900.0,0.08,0.03,0.1,24.99998888888889,27.82,99.71,ProtoFab SLM 150,https://doi.org/10.1007/s40430-020-02491-3,8.0,500.0,14.95,1660.65
345,316L,Archimedes method,Argon,Prismatic,200.0,1100.0,0.08,0.03,0.1,24.99998888888889,27.82,99.36,ProtoFab SLM 150,https://doi.org/10.1007/s40430-020-02491-3,8.0,500.0,14.95,1660.65
346,316L,Archimedes method,Argon,Prismatic,200.0,1300.0,0.08,0.03,0.1,24.99998888888889,27.82,98.54,ProtoFab SLM 150,https://doi.org/10.1007/s40430-020-02491-3,8.0,500.0,14.95,1660.65
347,316L,Archimedes method,Argon,Prismatic,200.0,1500.0,0.08,0.03,0.1,24.99998888888889,27.82,97.7,ProtoFab SLM 150,https://doi.org/10.1007/s40430-020-02491-3,8.0,500.0,14.95,1660.65
348,316L,Archimedes method,Argon,Prismatic,200.0,1100.0,0.04,0.03,0.1,24.99998888888889,27.82,99.62,ProtoFab SLM 150,https://doi.org/10.1007/s40430-020-02491-3,8.0,500.0,14.95,1660.65
349,316L,Archimedes method,Argon,Prismatic,200.0,1100.0,0.08,0.03,0.1,24.99998888888889,27.82,99.36,ProtoFab SLM 150,https://doi.org/10.1007/s40430-020-02491-3,8.0,500.0,14.95,1660.65
350,316L,Archimedes method,Argon,Prismatic,200.0,1100.0,0.12,0.03,0.1,24.99998888888889,27.82,97.63,ProtoFab SLM 150,https://doi.org/10.1007/s40430-020-02491-3,8.0,500.0,14.95,1660.65
351,316L,Archimedes method,Argon,Prismatic,200.0,1100.0,0.08,0.03,0.1,24.99998888888889,27.82,99.36,ProtoFab SLM 150,https://doi.org/10.1007/s40430-020-02491-3,8.0,500.0,14.95,1660.65
352,316L,Archimedes method,Argon,Prismatic,200.0,1100.0,0.08,0.04,0.1,24.99998888888889,27.82,97.93,ProtoFab SLM 150,https://doi.org/10.1007/s40430-020-02491-3,8.0,500.0,14.95,1660.65
353,316L,Archimedes method,Argon,Prismatic,200.0,1100.0,0.08,0.05,0.1,24.99998888888889,27.82,97.62,ProtoFab SLM 150,https://doi.org/10.1007/s40430-020-02491-3,8.0,500.0,14.95,1660.65
354,316L,Archimedes method,Argon,Prismatic,200.0,1100.0,0.08,0.06,0.1,24.99998888888889,27.82,93.8,ProtoFab SLM 150,https://doi.org/10.1007/s40430-020-02491-3,8.0,500.0,14.95,1660.65
355,316L,Archimedes method,Argon,Prismatic,100.0,1100.0,0.08,0.03,0.1,24.99998888888889,27.82,92.7,ProtoFab SLM 150,https://doi.org/10.1007/s40430-020-02491-3,8.0,500.0,14.95,1660.65
356,316L,Archimedes method,Argon,Prismatic,125.0,1100.0,0.08,0.03,0.1,24.99998888888889,27.82,97.4,ProtoFab SLM 150,https://doi.org/10.1007/s40430-020-02491-3,8.0,500.0,14.95,1660.65
357,316L,Archimedes method,Argon,Prismatic,150.0,500.0,0.04,0.03,0.1,24.99998888888889,27.82,90.48,ProtoFab SLM 150,https://doi.org/10.1007/s40430-020-02491-3,8.0,500.0,14.95,1660.65
358,316L,Archimedes method,Argon,Prismatic,175.0,700.0,0.04,0.03,0.1,24.99998888888889,27.82,91.03,ProtoFab SLM 150,https://doi.org/10.1007/s40430-020-02491-3,8.0,500.0,14.95,1660.65
359,IN718,Archimedes method,Argon,Prismatic,360.0,2000.0,0.07,0.06,0.07,8.99952,26.56,94.575,Renishaw AM400,https://doi.org/10.3390/ma14030512,8.19,435.0,11.4,1571.15
360,IN718,Archimedes method,Argon,Prismatic,360.0,1840.0,0.07,0.06,0.07,8.99952,26.56,95.102,Renishaw AM400,https://doi.org/10.3390/ma14030512,8.19,435.0,11.4,1571.15
361,IN718,Archimedes method,Argon,Prismatic,360.0,1750.0,0.07,0.06,0.07,8.99952,26.56,95.325,Renishaw AM400,https://doi.org/10.3390/ma14030512,8.19,435.0,11.4,1571.15
362,IN718,Archimedes method,Argon,Prismatic,380.0,2000.0,0.07,0.06,0.07,8.99952,26.56,95.017,Renishaw AM400,https://doi.org/10.3390/ma14030512,8.19,435.0,11.4,1571.15
363,IN718,Archimedes method,Argon,Prismatic,380.0,1840.0,0.07,0.06,0.07,8.99952,26.56,95.636,Renishaw AM400,https://doi.org/10.3390/ma14030512,8.19,435.0,11.4,1571.15
364,IN718,Archimedes method,Argon,Prismatic,380.0,1750.0,0.07,0.06,0.07,8.99952,26.56,95.826,Renishaw AM400,https://doi.org/10.3390/ma14030512,8.19,435.0,11.4,1571.15
365,IN718,Archimedes method,Argon,Prismatic,400.0,2000.0,0.07,0.06,0.07,8.99952,26.56,94.274,Renishaw AM400,https://doi.org/10.3390/ma14030512,8.19,435.0,11.4,1571.15
366,IN718,Archimedes method,Argon,Prismatic,400.0,1840.0,0.07,0.06,0.07,8.99952,26.56,95.13,Renishaw AM400,https://doi.org/10.3390/ma14030512,8.19,435.0,11.4,1571.15
367,IN718,Archimedes method,Argon,Prismatic,400.0,1750.0,0.07,0.06,0.07,8.99952,26.56,96.082,Renishaw AM400,https://doi.org/10.3390/ma14030512,8.19,435.0,11.4,1571.15
368,IN718,Archimedes method,Nitrogen,Prismatic,170.0,500.0,0.08,0.04,0.4,89.99468307692308,30.0,98.55,EOS M280,https://doi.org/10.1016/j.matdes.2020.108818,8.19,435.0,11.4,1571.15
369,IN718,Archimedes method,Nitrogen,Prismatic,170.0,600.0,0.08,0.04,0.4,89.99468307692308,30.0,99.1,EOS M280,https://doi.org/10.1016/j.matdes.2020.108818,8.19,435.0,11.4,1571.15
370,IN718,Archimedes method,Nitrogen,Prismatic,170.0,700.0,0.08,0.04,0.4,89.99468307692308,30.0,98.89,EOS M280,https://doi.org/10.1016/j.matdes.2020.108818,8.19,435.0,11.4,1571.15
371,IN718,Archimedes method,Nitrogen,Prismatic,170.0,800.0,0.08,0.04,0.4,89.99468307692308,30.0,98.44,EOS M280,https://doi.org/10.1016/j.matdes.2020.108818,8.19,435.0,11.4,1571.15
372,IN718,Archimedes method,Nitrogen,Prismatic,170.0,1000.0,0.08,0.04,0.4,89.99468307692308,30.0,98.64,EOS M280,https://doi.org/10.1016/j.matdes.2020.108818,8.19,435.0,11.4,1571.15
373,IN718,Archimedes method,Nitrogen,Prismatic,170.0,1200.0,0.08,0.04,0.4,89.99468307692308,30.0,98.01,EOS M280,https://doi.org/10.1016/j.matdes.2020.108818,8.19,435.0,11.4,1571.15
374,IN718,Archimedes method,Nitrogen,Prismatic,220.0,500.0,0.08,0.04,0.4,89.99468307692308,30.0,98.85,EOS M280,https://doi.org/10.1016/j.matdes.2020.108818,8.19,435.0,11.4,1571.15
375,IN718,Archimedes method,Nitrogen,Prismatic,220.0,600.0,0.08,0.04,0.4,89.99468307692308,30.0,98.84,EOS M280,https://doi.org/10.1016/j.matdes.2020.108818,8.19,435.0,11.4,1571.15
376,IN718,Archimedes method,Nitrogen,Prismatic,220.0,700.0,0.08,0.04,0.4,89.99468307692308,30.0,98.73,EOS M280,https://doi.org/10.1016/j.matdes.2020.108818,8.19,435.0,11.4,1571.15
377,IN718,Archimedes method,Nitrogen,Prismatic,220.0,800.0,0.08,0.04,0.4,89.99468307692308,30.0,98.92,EOS M280,https://doi.org/10.1016/j.matdes.2020.108818,8.19,435.0,11.4,1571.15
378,IN718,Archimedes method,Nitrogen,Prismatic,220.0,1000.0,0.08,0.04,0.4,89.99468307692308,30.0,98.74,EOS M280,https://doi.org/10.1016/j.matdes.2020.108818,8.19,435.0,11.4,1571.15
379,IN718,Archimedes method,Nitrogen,Prismatic,220.0,1200.0,0.08,0.04,0.4,89.99468307692308,30.0,98.49,EOS M280,https://doi.org/10.1016/j.matdes.2020.108818,8.19,435.0,11.4,1571.15
380,IN718,Archimedes method,Nitrogen,Prismatic,270.0,500.0,0.08,0.04,0.4,89.99468307692308,30.0,97.76,EOS M280,https://doi.org/10.1016/j.matdes.2020.108818,8.19,435.0,11.4,1571.15
381,IN718,Archimedes method,Nitrogen,Prismatic,270.0,600.0,0.08,0.04,0.4,89.99468307692308,30.0,98.58,EOS M280,https://doi.org/10.1016/j.matdes.2020.108818,8.19,435.0,11.4,1571.15
382,IN718,Archimedes method,Nitrogen,Prismatic,270.0,700.0,0.08,0.04,0.4,89.99468307692308,30.0,98.69,EOS M280,https://doi.org/10.1016/j.matdes.2020.108818,8.19,435.0,11.4,1571.15
383,IN718,Archimedes method,Nitrogen,Prismatic,270.0,800.0,0.08,0.04,0.4,89.99468307692308,30.0,98.32,EOS M280,https://doi.org/10.1016/j.matdes.2020.108818,8.19,435.0,11.4,1571.15
384,IN718,Archimedes method,Nitrogen,Prismatic,270.0,1000.0,0.08,0.04,0.4,89.99468307692308,30.0,98.33,EOS M280,https://doi.org/10.1016/j.matdes.2020.108818,8.19,435.0,11.4,1571.15
385,IN718,Archimedes method,Nitrogen,Prismatic,270.0,1200.0,0.08,0.04,0.4,89.99468307692308,30.0,98.22,EOS M280,https://doi.org/10.1016/j.matdes.2020.108818,8.19,435.0,11.4,1571.15
386,IN718,Archimedes method,Nitrogen,Prismatic,320.0,500.0,0.08,0.04,0.4,89.99468307692308,30.0,97.85,EOS M280,https://doi.org/10.1016/j.matdes.2020.108818,8.19,435.0,11.4,1571.15
387,IN718,Archimedes method,Nitrogen,Prismatic,320.0,600.0,0.08,0.04,0.4,89.99468307692308,30.0,98.72,EOS M280,https://doi.org/10.1016/j.matdes.2020.108818,8.19,435.0,11.4,1571.15
388,IN718,Archimedes method,Nitrogen,Prismatic,320.0,700.0,0.08,0.04,0.4,89.99468307692308,30.0,99.0,EOS M280,https://doi.org/10.1016/j.matdes.2020.108818,8.19,435.0,11.4,1571.15
389,IN718,Archimedes method,Nitrogen,Prismatic,320.0,800.0,0.08,0.04,0.4,89.99468307692308,30.0,98.97,EOS M280,https://doi.org/10.1016/j.matdes.2020.108818,8.19,435.0,11.4,1571.15
390,IN718,Archimedes method,Nitrogen,Prismatic,320.0,1000.0,0.08,0.04,0.4,89.99468307692308,30.0,98.85,EOS M280,https://doi.org/10.1016/j.matdes.2020.108818,8.19,435.0,11.4,1571.15
391,IN718,Archimedes method,Nitrogen,Prismatic,320.0,1200.0,0.08,0.04,0.4,89.99468307692308,30.0,98.1,EOS M280,https://doi.org/10.1016/j.matdes.2020.108818,8.19,435.0,11.4,1571.15
392,IN718,Archimedes method,Nitrogen,Prismatic,370.0,500.0,0.08,0.04,0.4,89.99468307692308,30.0,98.22,EOS M280,https://doi.org/10.1016/j.matdes.2020.108818,8.19,435.0,11.4,1571.15
393,IN718,Archimedes method,Nitrogen,Prismatic,370.0,600.0,0.08,0.04,0.4,89.99468307692308,30.0,98.31,EOS M280,https://doi.org/10.1016/j.matdes.2020.108818,8.19,435.0,11.4,1571.15
394,IN718,Archimedes method,Nitrogen,Prismatic,370.0,700.0,0.08,0.04,0.4,89.99468307692308,30.0,98.34,EOS M280,https://doi.org/10.1016/j.matdes.2020.108818,8.19,435.0,11.4,1571.15
395,IN718,Archimedes method,Nitrogen,Prismatic,370.0,800.0,0.08,0.04,0.4,89.99468307692308,30.0,98.97,EOS M280,https://doi.org/10.1016/j.matdes.2020.108818,8.19,435.0,11.4,1571.15
396,IN718,Archimedes method,Nitrogen,Prismatic,370.0,1000.0,0.08,0.04,0.4,89.99468307692308,30.0,98.78,EOS M280,https://doi.org/10.1016/j.matdes.2020.108818,8.19,435.0,11.4,1571.15
397,IN718,Archimedes method,Nitrogen,Prismatic,370.0,1200.0,0.08,0.04,0.4,89.99468307692308,30.0,98.51,EOS M280,https://doi.org/10.1016/j.matdes.2020.108818,8.19,435.0,11.4,1571.15
398,IN718,Archimedes method,Nitrogen,Prismatic,170.0,500.0,0.1,0.04,0.4,89.99468307692308,30.0,98.38,EOS M280,https://doi.org/10.1016/j.matdes.2020.108818,8.19,435.0,11.4,1571.15
399,IN718,Archimedes method,Nitrogen,Prismatic,170.0,600.0,0.1,0.04,0.4,89.99468307692308,30.0,98.39,EOS M280,https://doi.org/10.1016/j.matdes.2020.108818,8.19,435.0,11.4,1571.15
400,IN718,Archimedes method,Nitrogen,Prismatic,170.0,700.0,0.1,0.04,0.4,89.99468307692308,30.0,98.53,EOS M280,https://doi.org/10.1016/j.matdes.2020.108818,8.19,435.0,11.4,1571.15
401,IN718,Archimedes method,Nitrogen,Prismatic,170.0,800.0,0.1,0.04,0.4,89.99468307692308,30.0,99.02,EOS M280,https://doi.org/10.1016/j.matdes.2020.108818,8.19,435.0,11.4,1571.15
402,IN718,Archimedes method,Nitrogen,Prismatic,170.0,1000.0,0.1,0.04,0.4,89.99468307692308,30.0,98.26,EOS M280,https://doi.org/10.1016/j.matdes.2020.108818,8.19,435.0,11.4,1571.15
403,IN718,Archimedes method,Nitrogen,Prismatic,170.0,1200.0,0.1,0.04,0.4,89.99468307692308,30.0,96.14,EOS M280,https://doi.org/10.1016/j.matdes.2020.108818,8.19,435.0,11.4,1571.15
404,IN718,Archimedes method,Nitrogen,Prismatic,220.0,500.0,0.1,0.04,0.4,89.99468307692308,30.0,98.85,EOS M280,https://doi.org/10.1016/j.matdes.2020.108818,8.19,435.0,11.4,1571.15
405,IN718,Archimedes method,Nitrogen,Prismatic,220.0,600.0,0.1,0.04,0.4,89.99468307692308,30.0,98.84,EOS M280,https://doi.org/10.1016/j.matdes.2020.108818,8.19,435.0,11.4,1571.15
406,IN718,Archimedes method,Nitrogen,Prismatic,220.0,700.0,0.1,0.04,0.4,89.99468307692308,30.0,98.73,EOS M280,https://doi.org/10.1016/j.matdes.2020.108818,8.19,435.0,11.4,1571.15
407,IN718,Archimedes method,Nitrogen,Prismatic,220.0,800.0,0.1,0.04,0.4,89.99468307692308,30.0,98.92,EOS M280,https://doi.org/10.1016/j.matdes.2020.108818,8.19,435.0,11.4,1571.15
408,IN718,Archimedes method,Nitrogen,Prismatic,220.0,1000.0,0.1,0.04,0.4,89.99468307692308,30.0,98.74,EOS M280,https://doi.org/10.1016/j.matdes.2020.108818,8.19,435.0,11.4,1571.15
409,IN718,Archimedes method,Nitrogen,Prismatic,220.0,1200.0,0.1,0.04,0.4,89.99468307692308,30.0,98.49,EOS M280,https://doi.org/10.1016/j.matdes.2020.108818,8.19,435.0,11.4,1571.15
410,IN718,Archimedes method,Nitrogen,Prismatic,270.0,500.0,0.1,0.04,0.4,89.99468307692308,30.0,98.75,EOS M280,https://doi.org/10.1016/j.matdes.2020.108818,8.19,435.0,11.4,1571.15
411,IN718,Archimedes method,Nitrogen,Prismatic,270.0,600.0,0.1,0.04,0.4,89.99468307692308,30.0,99.13,EOS M280,https://doi.org/10.1016/j.matdes.2020.108818,8.19,435.0,11.4,1571.15
412,IN718,Archimedes method,Nitrogen,Prismatic,270.0,700.0,0.1,0.04,0.4,89.99468307692308,30.0,99.56,EOS M280,https://doi.org/10.1016/j.matdes.2020.108818,8.19,435.0,11.4,1571.15
413,IN718,Archimedes method,Nitrogen,Prismatic,270.0,800.0,0.1,0.04,0.4,89.99468307692308,30.0,99.05,EOS M280,https://doi.org/10.1016/j.matdes.2020.108818,8.19,435.0,11.4,1571.15
414,IN718,Archimedes method,Nitrogen,Prismatic,270.0,1000.0,0.1,0.04,0.4,89.99468307692308,30.0,98.45,EOS M280,https://doi.org/10.1016/j.matdes.2020.108818,8.19,435.0,11.4,1571.15
415,IN718,Archimedes method,Nitrogen,Prismatic,270.0,1200.0,0.1,0.04,0.4,89.99468307692308,30.0,98.73,EOS M280,https://doi.org/10.1016/j.matdes.2020.108818,8.19,435.0,11.4,1571.15
416,IN718,Archimedes method,Nitrogen,Prismatic,320.0,500.0,0.1,0.04,0.4,89.99468307692308,30.0,98.16,EOS M280,https://doi.org/10.1016/j.matdes.2020.108818,8.19,435.0,11.4,1571.15
417,IN718,Archimedes method,Nitrogen,Prismatic,320.0,600.0,0.1,0.04,0.4,89.99468307692308,30.0,98.62,EOS M280,https://doi.org/10.1016/j.matdes.2020.108818,8.19,435.0,11.4,1571.15
418,IN718,Archimedes method,Nitrogen,Prismatic,320.0,700.0,0.1,0.04,0.4,89.99468307692308,30.0,99.05,EOS M280,https://doi.org/10.1016/j.matdes.2020.108818,8.19,435.0,11.4,1571.15
419,IN718,Archimedes method,Nitrogen,Prismatic,320.0,800.0,0.1,0.04,0.4,89.99468307692308,30.0,98.64,EOS M280,https://doi.org/10.1016/j.matdes.2020.108818,8.19,435.0,11.4,1571.15
420,IN718,Archimedes method,Nitrogen,Prismatic,320.0,1000.0,0.1,0.04,0.4,89.99468307692308,30.0,98.74,EOS M280,https://doi.org/10.1016/j.matdes.2020.108818,8.19,435.0,11.4,1571.15
421,IN718,Archimedes method,Nitrogen,Prismatic,320.0,1200.0,0.1,0.04,0.4,89.99468307692308,30.0,98.13,EOS M280,https://doi.org/10.1016/j.matdes.2020.108818,8.19,435.0,11.4,1571.15
422,IN718,Archimedes method,Nitrogen,Prismatic,370.0,500.0,0.1,0.04,0.4,89.99468307692308,30.0,98.44,EOS M280,https://doi.org/10.1016/j.matdes.2020.108818,8.19,435.0,11.4,1571.15
423,IN718,Archimedes method,Nitrogen,Prismatic,370.0,600.0,0.1,0.04,0.4,89.99468307692308,30.0,98.34,EOS M280,https://doi.org/10.1016/j.matdes.2020.108818,8.19,435.0,11.4,1571.15
424,IN718,Archimedes method,Nitrogen,Prismatic,370.0,700.0,0.1,0.04,0.4,89.99468307692308,30.0,99.02,EOS M280,https://doi.org/10.1016/j.matdes.2020.108818,8.19,435.0,11.4,1571.15
425,IN718,Archimedes method,Nitrogen,Prismatic,370.0,800.0,0.1,0.04,0.4,89.99468307692308,30.0,98.17,EOS M280,https://doi.org/10.1016/j.matdes.2020.108818,8.19,435.0,11.4,1571.15
426,IN718,Archimedes method,Nitrogen,Prismatic,370.0,1000.0,0.1,0.04,0.4,89.99468307692308,30.0,98.45,EOS M280,https://doi.org/10.1016/j.matdes.2020.108818,8.19,435.0,11.4,1571.15
427,IN718,Archimedes method,Nitrogen,Prismatic,370.0,1200.0,0.1,0.04,0.4,89.99468307692308,30.0,98.38,EOS M280,https://doi.org/10.1016/j.matdes.2020.108818,8.19,435.0,11.4,1571.15
428,IN718,Archimedes method,Nitrogen,Prismatic,170.0,500.0,0.12,0.04,0.4,89.99468307692308,30.0,98.12,EOS M280,https://doi.org/10.1016/j.matdes.2020.108818,8.19,435.0,11.4,1571.15
429,IN718,Archimedes method,Nitrogen,Prismatic,170.0,600.0,0.12,0.04,0.4,89.99468307692308,30.0,98.55,EOS M280,https://doi.org/10.1016/j.matdes.2020.108818,8.19,435.0,11.4,1571.15
430,IN718,Archimedes method,Nitrogen,Prismatic,170.0,700.0,0.12,0.04,0.4,89.99468307692308,30.0,98.56,EOS M280,https://doi.org/10.1016/j.matdes.2020.108818,8.19,435.0,11.4,1571.15
431,IN718,Archimedes method,Nitrogen,Prismatic,170.0,800.0,0.12,0.04,0.4,89.99468307692308,30.0,98.4,EOS M280,https://doi.org/10.1016/j.matdes.2020.108818,8.19,435.0,11.4,1571.15
432,IN718,Archimedes method,Nitrogen,Prismatic,170.0,1000.0,0.12,0.04,0.4,89.99468307692308,30.0,96.49,EOS M280,https://doi.org/10.1016/j.matdes.2020.108818,8.19,435.0,11.4,1571.15
433,IN718,Archimedes method,Nitrogen,Prismatic,170.0,1200.0,0.12,0.04,0.4,89.99468307692308,30.0,93.11,EOS M280,https://doi.org/10.1016/j.matdes.2020.108818,8.19,435.0,11.4,1571.15
434,IN718,Archimedes method,Nitrogen,Prismatic,220.0,500.0,0.12,0.04,0.4,89.99468307692308,30.0,98.45,EOS M280,https://doi.org/10.1016/j.matdes.2020.108818,8.19,435.0,11.4,1571.15
435,IN718,Archimedes method,Nitrogen,Prismatic,220.0,600.0,0.12,0.04,0.4,89.99468307692308,30.0,98.81,EOS M280,https://doi.org/10.1016/j.matdes.2020.108818,8.19,435.0,11.4,1571.15
436,IN718,Archimedes method,Nitrogen,Prismatic,220.0,700.0,0.12,0.04,0.4,89.99468307692308,30.0,98.41,EOS M280,https://doi.org/10.1016/j.matdes.2020.108818,8.19,435.0,11.4,1571.15
437,IN718,Archimedes method,Nitrogen,Prismatic,220.0,800.0,0.12,0.04,0.4,89.99468307692308,30.0,98.7,EOS M280,https://doi.org/10.1016/j.matdes.2020.108818,8.19,435.0,11.4,1571.15
438,IN718,Archimedes method,Nitrogen,Prismatic,220.0,1000.0,0.12,0.04,0.4,89.99468307692308,30.0,98.63,EOS M280,https://doi.org/10.1016/j.matdes.2020.108818,8.19,435.0,11.4,1571.15
439,IN718,Archimedes method,Nitrogen,Prismatic,220.0,1200.0,0.12,0.04,0.4,89.99468307692308,30.0,97.47,EOS M280,https://doi.org/10.1016/j.matdes.2020.108818,8.19,435.0,11.4,1571.15
440,IN718,Archimedes method,Nitrogen,Prismatic,270.0,500.0,0.12,0.04,0.4,89.99468307692308,30.0,98.66,EOS M280,https://doi.org/10.1016/j.matdes.2020.108818,8.19,435.0,11.4,1571.15
441,IN718,Archimedes method,Nitrogen,Prismatic,270.0,600.0,0.12,0.04,0.4,89.99468307692308,30.0,99.01,EOS M280,https://doi.org/10.1016/j.matdes.2020.108818,8.19,435.0,11.4,1571.15
442,IN718,Archimedes method,Nitrogen,Prismatic,270.0,700.0,0.12,0.04,0.4,89.99468307692308,30.0,98.79,EOS M280,https://doi.org/10.1016/j.matdes.2020.108818,8.19,435.0,11.4,1571.15
443,IN718,Archimedes method,Nitrogen,Prismatic,270.0,800.0,0.12,0.04,0.4,89.99468307692308,30.0,98.82,EOS M280,https://doi.org/10.1016/j.matdes.2020.108818,8.19,435.0,11.4,1571.15
444,IN718,Archimedes method,Nitrogen,Prismatic,270.0,1000.0,0.12,0.04,0.4,89.99468307692308,30.0,98.53,EOS M280,https://doi.org/10.1016/j.matdes.2020.108818,8.19,435.0,11.4,1571.15
445,IN718,Archimedes method,Nitrogen,Prismatic,270.0,1200.0,0.12,0.04,0.4,89.99468307692308,30.0,98.51,EOS M280,https://doi.org/10.1016/j.matdes.2020.108818,8.19,435.0,11.4,1571.15
446,IN718,Archimedes method,Nitrogen,Prismatic,320.0,500.0,0.12,0.04,0.4,89.99468307692308,30.0,98.16,EOS M280,https://doi.org/10.1016/j.matdes.2020.108818,8.19,435.0,11.4,1571.15
447,IN718,Archimedes method,Nitrogen,Prismatic,320.0,600.0,0.12,0.04,0.4,89.99468307692308,30.0,99.17,EOS M280,https://doi.org/10.1016/j.matdes.2020.108818,8.19,435.0,11.4,1571.15
448,IN718,Archimedes method,Nitrogen,Prismatic,320.0,700.0,0.12,0.04,0.4,89.99468307692308,30.0,99.06,EOS M280,https://doi.org/10.1016/j.matdes.2020.108818,8.19,435.0,11.4,1571.15
