Repository: machin0r/beam-ml

# BEAM-ML

**B**uild **E**valuation for **A**dditive **M**anufacturing

Machine learning system for Laser Powder Bed Fusion (L-PBF) additive manufacturing. Predicts relative density from process parameters and material properties, and recommends parameter ranges to hit a target density.

## Live API

**Production endpoint**: https://lpbf-api-634665180236.europe-west2.run.app/docs

Interactive API documentation with example requests and responses.

**Quick links:**
- [Health Check](https://lpbf-api-634665180236.europe-west2.run.app/api/v1/health) - API status
- [Model Info](https://lpbf-api-634665180236.europe-west2.run.app/api/v1/model-info) - Deployed model details

File: data/processed/lpbf_enriched_v1.csv (part 3 of 7)
No.,Material,Density Measurement Method,Atmosphere,Printed Geom.,Laser Power (W),Scan Speed (mm/s),Hatch space (mm),Layer thickness (mm),Spot size (mm),Geometric Factor,D50 μm,RD (%),Printer Model,DOI,Density (g/cm^3),Specific Heat Capacity (J/kgK),Thermal Conductivity (W/mK),Melting Point (K)
449,IN718,Archimedes method,Nitrogen,Prismatic,320.0,800.0,0.12,0.04,0.4,89.99468307692308,30.0,98.92,EOS M280,https://doi.org/10.1016/j.matdes.2020.108818,8.19,435.0,11.4,1571.15
450,IN718,Archimedes method,Nitrogen,Prismatic,320.0,1000.0,0.12,0.04,0.4,89.99468307692308,30.0,98.74,EOS M280,https://doi.org/10.1016/j.matdes.2020.108818,8.19,435.0,11.4,1571.15
451,IN718,Archimedes method,Nitrogen,Prismatic,320.0,1200.0,0.12,0.04,0.4,89.99468307692308,30.0,98.62,EOS M280,https://doi.org/10.1016/j.matdes.2020.108818,8.19,435.0,11.4,1571.15
452,IN718,Archimedes method,Nitrogen,Prismatic,370.0,500.0,0.12,0.04,0.4,89.99468307692308,30.0,97.92,EOS M280,https://doi.org/10.1016/j.matdes.2020.108818,8.19,435.0,11.4,1571.15
453,IN718,Archimedes method,Nitrogen,Prismatic,370.0,600.0,0.12,0.04,0.4,89.99468307692308,30.0,98.07,EOS M280,https://doi.org/10.1016/j.matdes.2020.108818,8.19,435.0,11.4,1571.15
454,IN718,Archimedes method,Nitrogen,Prismatic,370.0,700.0,0.12,0.04,0.4,89.99468307692308,30.0,98.45,EOS M280,https://doi.org/10.1016/j.matdes.2020.108818,8.19,435.0,11.4,1571.15
455,IN718,Archimedes method,Nitrogen,Prismatic,370.0,800.0,0.12,0.04,0.4,89.99468307692308,30.0,98.16,EOS M280,https://doi.org/10.1016/j.matdes.2020.108818,8.19,435.0,11.4,1571.15
456,IN718,Archimedes method,Nitrogen,Prismatic,370.0,1000.0,0.12,0.04,0.4,89.99468307692308,30.0,98.32,EOS M280,https://doi.org/10.1016/j.matdes.2020.108818,8.19,435.0,11.4,1571.15
457,IN718,Archimedes method,Nitrogen,Prismatic,370.0,1200.0,0.12,0.04,0.4,89.99468307692308,30.0,98.11,EOS M280,https://doi.org/10.1016/j.matdes.2020.108818,8.19,435.0,11.4,1571.15
458,IN718,Image analysis,Argon,Prismatic,90.0,100.0,0.08,0.025,0.11,7.989026063100138,22.5,94.032,Mlab Concept Laser,http://dx.doi.org/10.1016/j.powtec.2017.01.030,8.19,435.0,11.4,1571.15
459,IN718,Image analysis,Argon,Prismatic,90.0,200.0,0.08,0.025,0.11,7.989026063100138,22.5,99.026,Mlab Concept Laser,http://dx.doi.org/10.1016/j.powtec.2017.01.030,8.19,435.0,11.4,1571.15
460,IN718,Image analysis,Argon,Prismatic,90.0,300.0,0.08,0.025,0.11,7.989026063100138,22.5,99.4497,Mlab Concept Laser,http://dx.doi.org/10.1016/j.powtec.2017.01.030,8.19,435.0,11.4,1571.15
461,IN718,Image analysis,Argon,Prismatic,90.0,400.0,0.08,0.025,0.11,7.989026063100138,22.5,99.619,Mlab Concept Laser,http://dx.doi.org/10.1016/j.powtec.2017.01.030,8.19,435.0,11.4,1571.15
462,IN718,Image analysis,Argon,Prismatic,90.0,600.0,0.08,0.025,0.11,7.989026063100138,22.5,99.492,Mlab Concept Laser,http://dx.doi.org/10.1016/j.powtec.2017.01.030,8.19,435.0,11.4,1571.15
463,IN718,Image analysis,Argon,Prismatic,90.0,800.0,0.08,0.025,0.11,7.989026063100138,22.5,99.704,Mlab Concept Laser,http://dx.doi.org/10.1016/j.powtec.2017.01.030,8.19,435.0,11.4,1571.15
464,IN718,Image analysis,Argon,Prismatic,90.0,1200.0,0.08,0.025,0.11,7.989026063100138,22.5,96.19,Mlab Concept Laser,http://dx.doi.org/10.1016/j.powtec.2017.01.030,8.19,435.0,11.4,1571.15
465,IN718,Image analysis,Argon,Prismatic,90.0,1600.0,0.08,0.025,0.11,7.989026063100138,22.5,86.37,Mlab Concept Laser,http://dx.doi.org/10.1016/j.powtec.2017.01.030,8.19,435.0,11.4,1571.15
466,IN718,Image analysis,Argon,Prismatic,150.0,1200.0,0.15,0.02,0.1,3.999999702325582,22.5,87.7,EOS M270,https://doi.org/10.1016/j.jallcom.2017.07.198,8.19,435.0,11.4,1571.15
467,IN718,Image analysis,Argon,Prismatic,150.0,2000.0,0.2,0.02,0.1,3.999999702325582,22.5,90.4,EOS M270,https://doi.org/10.1016/j.jallcom.2017.07.198,8.19,435.0,11.4,1571.15
468,IN718,Image analysis,Argon,Prismatic,100.0,2000.0,0.2,0.02,0.1,3.999999702325582,22.5,89.6,EOS M270,https://doi.org/10.1016/j.jallcom.2017.07.198,8.19,435.0,11.4,1571.15
469,IN718,Image analysis,Argon,Prismatic,150.0,2000.0,0.25,0.02,0.1,3.999999702325582,22.5,88.7,EOS M270,https://doi.org/10.1016/j.jallcom.2017.07.198,8.19,435.0,11.4,1571.15
470,IN718,Image analysis,Argon,Prismatic,245.0,755.0,0.09,0.05,0.081,0.9999999650545149,37.4,99.73,SLM-280HL,http://www.scientific.net/AMM.698.333,8.19,435.0,11.4,1571.15
471,IN718,Archimedes method,Argon,Prismatic,150.0,800.0,0.06,0.03,0.07,24.83333333333333,29.56,99.12,DiMetal-100,https://doi.org/10.3390/cryst12091243,8.19,435.0,11.4,1571.15
472,IN718,Archimedes method,Argon,Prismatic,150.0,900.0,0.07,0.03,0.07,24.83333333333333,29.56,99.26,DiMetal-100,https://doi.org/10.3390/cryst12091243,8.19,435.0,11.4,1571.15
473,IN718,Archimedes method,Argon,Prismatic,150.0,1000.0,0.08,0.03,0.07,24.83333333333333,29.56,96.13,DiMetal-100,https://doi.org/10.3390/cryst12091243,8.19,435.0,11.4,1571.15
474,IN718,Archimedes method,Argon,Prismatic,150.0,1100.0,0.09,0.03,0.07,24.83333333333333,29.56,95.43,DiMetal-100,https://doi.org/10.3390/cryst12091243,8.19,435.0,11.4,1571.15
475,IN718,Archimedes method,Argon,Prismatic,150.0,1200.0,0.1,0.03,0.07,24.83333333333333,29.56,92.28,DiMetal-100,https://doi.org/10.3390/cryst12091243,8.19,435.0,11.4,1571.15
476,IN718,Archimedes method,Argon,Prismatic,160.0,800.0,0.07,0.03,0.07,24.83333333333333,29.56,99.68,DiMetal-100,https://doi.org/10.3390/cryst12091243,8.19,435.0,11.4,1571.15
477,IN718,Archimedes method,Argon,Prismatic,160.0,900.0,0.08,0.03,0.07,24.83333333333333,29.56,98.33,DiMetal-100,https://doi.org/10.3390/cryst12091243,8.19,435.0,11.4,1571.15
478,IN718,Archimedes method,Argon,Prismatic,160.0,1000.0,0.09,0.03,0.07,24.83333333333333,29.56,97.55,DiMetal-100,https://doi.org/10.3390/cryst12091243,8.19,435.0,11.4,1571.15
479,IN718,Archimedes method,Argon,Prismatic,160.0,1100.0,0.1,0.03,0.07,24.83333333333333,29.56,94.48,DiMetal-100,https://doi.org/10.3390/cryst12091243,8.19,435.0,11.4,1571.15
480,IN718,Archimedes method,Argon,Prismatic,160.0,1200.0,0.06,0.03,0.07,24.83333333333333,29.56,98.62,DiMetal-100,https://doi.org/10.3390/cryst12091243,8.19,435.0,11.4,1571.15
481,IN718,Archimedes method,Argon,Prismatic,170.0,800.0,0.08,0.03,0.07,24.83333333333333,29.56,99.57,DiMetal-100,https://doi.org/10.3390/cryst12091243,8.19,435.0,11.4,1571.15
482,IN718,Archimedes method,Argon,Prismatic,170.0,900.0,0.09,0.03,0.07,24.83333333333333,29.56,98.63,DiMetal-100,https://doi.org/10.3390/cryst12091243,8.19,435.0,11.4,1571.15
483,IN718,Archimedes method,Argon,Prismatic,170.0,1000.0,0.1,0.03,0.07,24.83333333333333,29.56,97.43,DiMetal-100,https://doi.org/10.3390/cryst12091243,8.19,435.0,11.4,1571.15
484,IN718,Archimedes method,Argon,Prismatic,170.0,1100.0,0.06,0.03,0.07,24.83333333333333,29.56,99.23,DiMetal-100,https://doi.org/10.3390/cryst12091243,8.19,435.0,11.4,1571.15
485,IN718,Archimedes method,Argon,Prismatic,170.0,1200.0,0.07,0.03,0.07,24.83333333333333,29.56,97.55,DiMetal-100,https://doi.org/10.3390/cryst12091243,8.19,435.0,11.4,1571.15
486,IN718,Archimedes method,Argon,Prismatic,180.0,800.0,0.09,0.03,0.07,24.83333333333333,29.56,99.15,DiMetal-100,https://doi.org/10.3390/cryst12091243,8.19,435.0,11.4,1571.15
487,IN718,Archimedes method,Argon,Prismatic,180.0,900.0,0.1,0.03,0.07,24.83333333333333,29.56,98.02,DiMetal-100,https://doi.org/10.3390/cryst12091243,8.19,435.0,11.4,1571.15
488,IN718,Archimedes method,Argon,Prismatic,180.0,1000.0,0.06,0.03,0.07,24.83333333333333,29.56,99.53,DiMetal-100,https://doi.org/10.3390/cryst12091243,8.19,435.0,11.4,1571.15
489,IN718,Archimedes method,Argon,Prismatic,180.0,1100.0,0.07,0.03,0.07,24.83333333333333,29.56,98.92,DiMetal-100,https://doi.org/10.3390/cryst12091243,8.19,435.0,11.4,1571.15
490,IN718,Archimedes method,Argon,Prismatic,180.0,1200.0,0.08,0.03,0.07,24.83333333333333,29.56,98.21,DiMetal-100,https://doi.org/10.3390/cryst12091243,8.19,435.0,11.4,1571.15
491,IN718,Archimedes method,Argon,Prismatic,190.0,800.0,0.1,0.03,0.07,24.83333333333333,29.56,98.5,DiMetal-100,https://doi.org/10.3390/cryst12091243,8.19,435.0,11.4,1571.15
492,IN718,Archimedes method,Argon,Prismatic,190.0,900.0,0.06,0.03,0.07,24.83333333333333,29.56,98.92,DiMetal-100,https://doi.org/10.3390/cryst12091243,8.19,435.0,11.4,1571.15
493,IN718,Archimedes method,Argon,Prismatic,190.0,1000.0,0.07,0.03,0.07,24.83333333333333,29.56,99.43,DiMetal-100,https://doi.org/10.3390/cryst12091243,8.19,435.0,11.4,1571.15
494,IN718,Archimedes method,Argon,Prismatic,190.0,1100.0,0.08,0.03,0.07,24.83333333333333,29.56,97.88,DiMetal-100,https://doi.org/10.3390/cryst12091243,8.19,435.0,11.4,1571.15
495,IN718,Archimedes method,Argon,Prismatic,190.0,1200.0,0.09,0.03,0.07,24.83333333333333,29.56,96.84,DiMetal-100,https://doi.org/10.3390/cryst12091243,8.19,435.0,11.4,1571.15
496,IN718,Archimedes method,Nitrogen,Prismatic,320.0,700.0,0.12,0.05,0.2,8.99866382495777,22.5,99.7,Lumex Avance 25,https://doi.org/10.1016/j.matchar.2021.111379,8.19,435.0,11.4,1571.15
497,IN718,Archimedes method,Nitrogen,Prismatic,150.0,1500.0,0.14,0.04,0.1,41.99793230769231,32.0,81.44,EOS M290,https://doi.org/10.1016/j.jclepro.2022.133284,8.19,435.0,11.4,1571.15
498,IN718,Archimedes method,Nitrogen,Prismatic,160.0,1400.0,0.14,0.04,0.1,41.99793230769231,32.0,83.26,EOS M290,https://doi.org/10.1016/j.jclepro.2022.133284,8.19,435.0,11.4,1571.15
499,IN718,Archimedes method,Nitrogen,Prismatic,150.0,900.0,0.1,0.046,0.1,41.99793230769231,32.0,97.16,EOS M290,https://doi.org/10.1016/j.jclepro.2022.133284,8.19,435.0,11.4,1571.15
500,IN718,Archimedes method,Nitrogen,Prismatic,200.0,750.0,0.08,0.038,0.1,41.99793230769231,32.0,98.19,EOS M290,https://doi.org/10.1016/j.jclepro.2022.133284,8.19,435.0,11.4,1571.15
501,IN718,Archimedes method,Nitrogen,Prismatic,200.0,750.0,0.12,0.038,0.1,41.99793230769231,32.0,98.11,EOS M290,https://doi.org/10.1016/j.jclepro.2022.133284,8.19,435.0,11.4,1571.15
502,IN718,Archimedes method,Nitrogen,Prismatic,200.0,750.0,0.12,0.054,0.1,41.99793230769231,32.0,98.19,EOS M290,https://doi.org/10.1016/j.jclepro.2022.133284,8.19,435.0,11.4,1571.15
503,IN718,Archimedes method,Nitrogen,Prismatic,200.0,1050.0,0.08,0.038,0.1,41.99793230769231,32.0,97.73,EOS M290,https://doi.org/10.1016/j.jclepro.2022.133284,8.19,435.0,11.4,1571.15
504,IN718,Archimedes method,Nitrogen,Prismatic,200.0,1050.0,0.08,0.054,0.1,41.99793230769231,32.0,97.54,EOS M290,https://doi.org/10.1016/j.jclepro.2022.133284,8.19,435.0,11.4,1571.15
505,IN718,Archimedes method,Nitrogen,Prismatic,200.0,1050.0,0.12,0.038,0.1,41.99793230769231,32.0,96.34,EOS M290,https://doi.org/10.1016/j.jclepro.2022.133284,8.19,435.0,11.4,1571.15
506,IN718,Archimedes method,Nitrogen,Prismatic,200.0,1050.0,0.12,0.054,0.1,41.99793230769231,32.0,95.79,EOS M290,https://doi.org/10.1016/j.jclepro.2022.133284,8.19,435.0,11.4,1571.15
507,IN718,Archimedes method,Nitrogen,Prismatic,250.0,600.0,0.1,0.046,0.1,41.99793230769231,32.0,98.04,EOS M290,https://doi.org/10.1016/j.jclepro.2022.133284,8.19,435.0,11.4,1571.15
508,IN718,Archimedes method,Nitrogen,Prismatic,250.0,900.0,0.06,0.046,0.1,41.99793230769231,32.0,98.19,EOS M290,https://doi.org/10.1016/j.jclepro.2022.133284,8.19,435.0,11.4,1571.15
509,IN718,Archimedes method,Nitrogen,Prismatic,250.0,900.0,0.1,0.03,0.1,41.99793230769231,32.0,98.1,EOS M290,https://doi.org/10.1016/j.jclepro.2022.133284,8.19,435.0,11.4,1571.15
510,IN718,Archimedes method,Nitrogen,Prismatic,250.0,900.0,0.1,0.046,0.1,41.99793230769231,32.0,99.47,EOS M290,https://doi.org/10.1016/j.jclepro.2022.133284,8.19,435.0,11.4,1571.15
511,IN718,Archimedes method,Nitrogen,Prismatic,250.0,900.0,0.1,0.062,0.1,41.99793230769231,32.0,97.79,EOS M290,https://doi.org/10.1016/j.jclepro.2022.133284,8.19,435.0,11.4,1571.15
512,IN718,Archimedes method,Nitrogen,Prismatic,250.0,900.0,0.14,0.046,0.1,41.99793230769231,32.0,98.15,EOS M290,https://doi.org/10.1016/j.jclepro.2022.133284,8.19,435.0,11.4,1571.15
513,IN718,Archimedes method,Nitrogen,Prismatic,250.0,1200.0,0.1,0.046,0.1,41.99793230769231,32.0,98.24,EOS M290,https://doi.org/10.1016/j.jclepro.2022.133284,8.19,435.0,11.4,1571.15
514,IN718,Archimedes method,Nitrogen,Prismatic,300.0,750.0,0.08,0.038,0.1,41.99793230769231,32.0,98.68,EOS M290,https://doi.org/10.1016/j.jclepro.2022.133284,8.19,435.0,11.4,1571.15
515,IN718,Archimedes method,Nitrogen,Prismatic,300.0,750.0,0.08,0.054,0.1,41.99793230769231,32.0,97.73,EOS M290,https://doi.org/10.1016/j.jclepro.2022.133284,8.19,435.0,11.4,1571.15
516,IN718,Archimedes method,Nitrogen,Prismatic,300.0,750.0,0.12,0.038,0.1,41.99793230769231,32.0,97.87,EOS M290,https://doi.org/10.1016/j.jclepro.2022.133284,8.19,435.0,11.4,1571.15
517,IN718,Archimedes method,Nitrogen,Prismatic,300.0,750.0,0.12,0.054,0.1,41.99793230769231,32.0,98.24,EOS M290,https://doi.org/10.1016/j.jclepro.2022.133284,8.19,435.0,11.4,1571.15
518,IN718,Archimedes method,Nitrogen,Prismatic,300.0,1050.0,0.08,0.038,0.1,41.99793230769231,32.0,97.8,EOS M290,https://doi.org/10.1016/j.jclepro.2022.133284,8.19,435.0,11.4,1571.15
519,IN718,Archimedes method,Nitrogen,Prismatic,300.0,1050.0,0.08,0.054,0.1,41.99793230769231,32.0,97.45,EOS M290,https://doi.org/10.1016/j.jclepro.2022.133284,8.19,435.0,11.4,1571.15
520,IN718,Archimedes method,Nitrogen,Prismatic,300.0,1050.0,0.12,0.054,0.1,41.99793230769231,32.0,96.76,EOS M290,https://doi.org/10.1016/j.jclepro.2022.133284,8.19,435.0,11.4,1571.15
521,IN718,Archimedes method,Nitrogen,Prismatic,300.0,1050.0,0.12,0.038,0.1,41.99793230769231,32.0,97.96,EOS M290,https://doi.org/10.1016/j.jclepro.2022.133284,8.19,435.0,11.4,1571.15
522,IN718,Archimedes method,Nitrogen,Prismatic,350.0,900.0,0.1,0.046,0.1,41.99793230769231,32.0,98.21,EOS M290,https://doi.org/10.1016/j.jclepro.2022.133284,8.19,435.0,11.4,1571.15
523,IN718,Archimedes method,Nitrogen,Prismatic,180.0,500.0,0.05,0.04,0.1,41.99793230769231,32.0,97.25,EOS M290,https://doi.org/10.1016/j.jclepro.2022.133284,8.19,435.0,11.4,1571.15
524,IN718,Archimedes method,Nitrogen,Prismatic,180.0,800.0,0.08,0.04,0.1,41.99793230769231,32.0,97.73,EOS M290,https://doi.org/10.1016/j.jclepro.2022.133284,8.19,435.0,11.4,1571.15
525,IN718,Archimedes method,Nitrogen,Prismatic,180.0,1100.0,0.11,0.04,0.1,41.99793230769231,32.0,96.34,EOS M290,https://doi.org/10.1016/j.jclepro.2022.133284,8.19,435.0,11.4,1571.15
526,IN718,Archimedes method,Nitrogen,Prismatic,180.0,1400.0,0.14,0.04,0.1,41.99793230769231,32.0,86.76,EOS M290,https://doi.org/10.1016/j.jclepro.2022.133284,8.19,435.0,11.4,1571.15
527,IN718,Archimedes method,Nitrogen,Prismatic,230.0,500.0,0.08,0.04,0.1,41.99793230769231,32.0,95.8,EOS M290,https://doi.org/10.1016/j.jclepro.2022.133284,8.19,435.0,11.4,1571.15
528,IN718,Archimedes method,Nitrogen,Prismatic,230.0,800.0,0.05,0.04,0.1,41.99793230769231,32.0,97.62,EOS M290,https://doi.org/10.1016/j.jclepro.2022.133284,8.19,435.0,11.4,1571.15
529,IN718,Archimedes method,Nitrogen,Prismatic,230.0,1100.0,0.14,0.04,0.1,41.99793230769231,32.0,97.32,EOS M290,https://doi.org/10.1016/j.jclepro.2022.133284,8.19,435.0,11.4,1571.15
530,IN718,Archimedes method,Nitrogen,Prismatic,230.0,1400.0,0.11,0.04,0.1,41.99793230769231,32.0,97.13,EOS M290,https://doi.org/10.1016/j.jclepro.2022.133284,8.19,435.0,11.4,1571.15
531,IN718,Archimedes method,Nitrogen,Prismatic,280.0,500.0,0.11,0.04,0.1,41.99793230769231,32.0,97.0,EOS M290,https://doi.org/10.1016/j.jclepro.2022.133284,8.19,435.0,11.4,1571.15
532,IN718,Archimedes method,Nitrogen,Prismatic,280.0,800.0,0.14,0.04,0.1,41.99793230769231,32.0,97.41,EOS M290,https://doi.org/10.1016/j.jclepro.2022.133284,8.19,435.0,11.4,1571.15
533,IN718,Archimedes method,Nitrogen,Prismatic,280.0,1100.0,0.05,0.04,0.1,41.99793230769231,32.0,97.02,EOS M290,https://doi.org/10.1016/j.jclepro.2022.133284,8.19,435.0,11.4,1571.15
534,IN718,Archimedes method,Nitrogen,Prismatic,280.0,1400.0,0.08,0.04,0.1,41.99793230769231,32.0,96.95,EOS M290,https://doi.org/10.1016/j.jclepro.2022.133284,8.19,435.0,11.4,1571.15
535,IN718,Archimedes method,Nitrogen,Prismatic,330.0,500.0,0.14,0.04,0.1,41.99793230769231,32.0,97.48,EOS M290,https://doi.org/10.1016/j.jclepro.2022.133284,8.19,435.0,11.4,1571.15
536,IN718,Archimedes method,Nitrogen,Prismatic,330.0,800.0,0.11,0.04,0.1,41.99793230769231,32.0,97.57,EOS M290,https://doi.org/10.1016/j.jclepro.2022.133284,8.19,435.0,11.4,1571.15
537,IN718,Archimedes method,Nitrogen,Prismatic,330.0,1100.0,0.08,0.04,0.1,41.99793230769231,32.0,97.35,EOS M290,https://doi.org/10.1016/j.jclepro.2022.133284,8.19,435.0,11.4,1571.15
538,IN718,Archimedes method,Nitrogen,Prismatic,330.0,1400.0,0.05,0.04,0.1,41.99793230769231,32.0,97.75,EOS M290,https://doi.org/10.1016/j.jclepro.2022.133284,8.19,435.0,11.4,1571.15
539,IN718,Archimedes method,Argon,Prismatic,160.0,1250.0,0.11,0.04,0.08,9.999999507692308,32.5,93.153,EOS M280,https://doi.org/10.1007/s00339-023-06642-w,8.19,435.0,11.4,1571.15
540,IN718,Archimedes method,Argon,Prismatic,180.0,1080.0,0.11,0.04,0.08,9.999999507692308,32.5,93.3,EOS M280,https://doi.org/10.1007/s00339-023-06642-w,8.19,435.0,11.4,1571.15
541,IN718,Archimedes method,Argon,Prismatic,200.0,920.0,0.11,0.04,0.08,9.999999507692308,32.5,97.522,EOS M280,https://doi.org/10.1007/s00339-023-06642-w,8.19,435.0,11.4,1571.15
542,IN718,Archimedes method,Argon,Prismatic,280.0,960.0,0.11,0.04,0.08,9.999999507692308,32.5,99.376,EOS M280,https://doi.org/10.1007/s00339-023-06642-w,8.19,435.0,11.4,1571.15
543,IN718,Archimedes method,Argon,Prismatic,180.0,455.0,0.11,0.04,0.08,9.999999507692308,32.5,99.127,EOS M280,https://doi.org/10.1007/s00339-023-06642-w,8.19,435.0,11.4,1571.15
544,IN718,Archimedes method,Argon,Prismatic,200.0,410.0,0.11,0.04,0.08,9.999999507692308,32.5,99.002,EOS M280,https://doi.org/10.1007/s00339-023-06642-w,8.19,435.0,11.4,1571.15
545,IN718,Archimedes method,Argon,Prismatic,160.0,285.0,0.11,0.04,0.08,9.999999507692308,32.5,96.927,EOS M280,https://doi.org/10.1007/s00339-023-06642-w,8.19,435.0,11.4,1571.15
546,IN718,Archimedes method,Argon,Prismatic,320.0,520.0,0.11,0.04,0.08,9.999999507692308,32.5,95.453,EOS M280,https://doi.org/10.1007/s00339-023-06642-w,8.19,435.0,11.4,1571.15
547,IN718,Archimedes method,Argon,Prismatic,280.0,400.0,0.11,0.04,0.08,9.999999507692308,32.5,95.304,EOS M280,https://doi.org/10.1007/s00339-023-06642-w,8.19,435.0,11.4,1571.15
548,IN718,Archimedes method,Argon,Prismatic,320.0,410.0,0.11,0.04,0.08,9.999999507692308,32.5,95.256,EOS M280,https://doi.org/10.1007/s00339-023-06642-w,8.19,435.0,11.4,1571.15
549,IN718,Image analysis,Argon,Tensile Samples,168.0,1475.0,0.1,0.03,0.08,2.999999905548997,39.98,93.09,ProX DMP 320,https://doi.org/10.1016/j.addma.2020.101425,8.19,435.0,11.4,1571.15
550,IN718,Image analysis,Argon,Tensile Samples,330.0,1770.0,0.1,0.03,0.08,2.999999905548997,39.98,99.77,ProX DMP 320,https://doi.org/10.1016/j.addma.2020.101425,8.19,435.0,11.4,1571.15
551,IN718,Image analysis,Argon,Tensile Samples,220.0,1180.0,0.1,0.03,0.08,2.999999905548997,39.98,99.93,ProX DMP 320,https://doi.org/10.1016/j.addma.2020.101425,8.19,435.0,11.4,1571.15
552,IN718,Archimedes method,Argon,Prismatic,250.0,900.0,0.06,0.046,0.1,29.99852307692307,32.0,98.19,EOS M290,https://doi.org/10.1007/s00170-021-08388-2,8.19,435.0,11.4,1571.15
553,IN718,Archimedes method,Argon,Prismatic,250.0,900.0,0.1,0.046,0.1,29.99852307692307,32.0,98.77,EOS M290,https://doi.org/10.1007/s00170-021-08388-2,8.19,435.0,11.4,1571.15
554,IN718,Archimedes method,Argon,Prismatic,200.0,1050.0,0.12,0.054,0.1,29.99852307692307,32.0,95.79,EOS M290,https://doi.org/10.1007/s00170-021-08388-2,8.19,435.0,11.4,1571.15
555,IN718,Archimedes method,Argon,Prismatic,300.0,750.0,0.08,0.038,0.1,29.99852307692307,32.0,98.68,EOS M290,https://doi.org/10.1007/s00170-021-08388-2,8.19,435.0,11.4,1571.15
556,IN718,Archimedes method,Argon,Prismatic,250.0,600.0,0.1,0.046,0.1,29.99852307692307,32.0,98.04,EOS M290,https://doi.org/10.1007/s00170-021-08388-2,8.19,435.0,11.4,1571.15
557,IN718,Archimedes method,Argon,Prismatic,300.0,1050.0,0.08,0.038,0.1,29.99852307692307,32.0,97.8,EOS M290,https://doi.org/10.1007/s00170-021-08388-2,8.19,435.0,11.4,1571.15
558,IN718,Archimedes method,Argon,Prismatic,250.0,900.0,0.1,0.046,0.1,29.99852307692307,32.0,98.82,EOS M290,https://doi.org/10.1007/s00170-021-08388-2,8.19,435.0,11.4,1571.15
559,IN718,Archimedes method,Argon,Prismatic,200.0,750.0,0.12,0.054,0.1,29.99852307692307,32.0,98.19,EOS M290,https://doi.org/10.1007/s00170-021-08388-2,8.19,435.0,11.4,1571.15
560,IN718,Archimedes method,Argon,Prismatic,200.0,750.0,0.08,0.038,0.1,29.99852307692307,32.0,98.19,EOS M290,https://doi.org/10.1007/s00170-021-08388-2,8.19,435.0,11.4,1571.15
561,IN718,Archimedes method,Argon,Prismatic,300.0,750.0,0.12,0.054,0.1,29.99852307692307,32.0,98.24,EOS M290,https://doi.org/10.1007/s00170-021-08388-2,8.19,435.0,11.4,1571.15
562,IN718,Archimedes method,Argon,Prismatic,250.0,900.0,0.1,0.046,0.1,29.99852307692307,32.0,98.54,EOS M290,https://doi.org/10.1007/s00170-021-08388-2,8.19,435.0,11.4,1571.15
563,IN718,Archimedes method,Argon,Prismatic,200.0,750.0,0.08,0.054,0.1,29.99852307692307,32.0,99.65,EOS M290,https://doi.org/10.1007/s00170-021-08388-2,8.19,435.0,11.4,1571.15
564,IN718,Archimedes method,Argon,Prismatic,200.0,750.0,0.12,0.038,0.1,29.99852307692307,32.0,98.11,EOS M290,https://doi.org/10.1007/s00170-021-08388-2,8.19,435.0,11.4,1571.15
565,IN718,Archimedes method,Argon,Prismatic,250.0,900.0,0.1,0.046,0.1,29.99852307692307,32.0,99.47,EOS M290,https://doi.org/10.1007/s00170-021-08388-2,8.19,435.0,11.4,1571.15
566,IN718,Archimedes method,Argon,Prismatic,250.0,900.0,0.1,0.046,0.1,29.99852307692307,32.0,98.68,EOS M290,https://doi.org/10.1007/s00170-021-08388-2,8.19,435.0,11.4,1571.15
567,IN718,Archimedes method,Argon,Prismatic,350.0,900.0,0.1,0.046,0.1,29.99852307692307,32.0,98.21,EOS M290,https://doi.org/10.1007/s00170-021-08388-2,8.19,435.0,11.4,1571.15
568,IN718,Archimedes method,Argon,Prismatic,300.0,750.0,0.12,0.038,0.1,29.99852307692307,32.0,97.87,EOS M290,https://doi.org/10.1007/s00170-021-08388-2,8.19,435.0,11.4,1571.15
569,IN718,Archimedes method,Argon,Prismatic,300.0,1050.0,0.12,0.054,0.1,29.99852307692307,32.0,96.76,EOS M290,https://doi.org/10.1007/s00170-021-08388-2,8.19,435.0,11.4,1571.15
570,IN718,Archimedes method,Argon,Prismatic,200.0,1050.0,0.08,0.054,0.1,29.99852307692307,32.0,97.54,EOS M290,https://doi.org/10.1007/s00170-021-08388-2,8.19,435.0,11.4,1571.15
571,IN718,Archimedes method,Argon,Prismatic,200.0,1050.0,0.12,0.038,0.1,29.99852307692307,32.0,96.34,EOS M290,https://doi.org/10.1007/s00170-021-08388-2,8.19,435.0,11.4,1571.15
572,IN718,Archimedes method,Argon,Prismatic,300.0,1050.0,0.12,0.038,0.1,29.99852307692307,32.0,97.96,EOS M290,https://doi.org/10.1007/s00170-021-08388-2,8.19,435.0,11.4,1571.15
573,IN718,Archimedes method,Argon,Prismatic,250.0,900.0,0.1,0.046,0.1,29.99852307692307,32.0,98.36,EOS M290,https://doi.org/10.1007/s00170-021-08388-2,8.19,435.0,11.4,1571.15
574,IN718,Archimedes method,Argon,Prismatic,200.0,1050.0,0.08,0.038,0.1,29.99852307692307,32.0,97.73,EOS M290,https://doi.org/10.1007/s00170-021-08388-2,8.19,435.0,11.4,1571.15
575,IN718,Archimedes method,Argon,Prismatic,150.0,900.0,0.1,0.046,0.1,29.99852307692307,32.0,97.16,EOS M290,https://doi.org/10.1007/s00170-021-08388-2,8.19,435.0,11.4,1571.15
576,IN718,Archimedes method,Argon,Prismatic,250.0,900.0,0.1,0.062,0.1,29.99852307692307,32.0,97.79,EOS M290,https://doi.org/10.1007/s00170-021-08388-2,8.19,435.0,11.4,1571.15
577,IN718,Archimedes method,Argon,Prismatic,250.0,1200.0,0.1,0.046,0.1,29.99852307692307,32.0,98.24,EOS M290,https://doi.org/10.1007/s00170-021-08388-2,8.19,435.0,11.4,1571.15
578,IN718,Archimedes method,Argon,Prismatic,250.0,900.0,0.1,0.03,0.1,29.99852307692307,32.0,98.1,EOS M290,https://doi.org/10.1007/s00170-021-08388-2,8.19,435.0,11.4,1571.15
579,IN718,Archimedes method,Argon,Prismatic,250.0,900.0,0.14,0.046,0.1,29.99852307692307,32.0,98.15,EOS M290,https://doi.org/10.1007/s00170-021-08388-2,8.19,435.0,11.4,1571.15
580,IN718,Archimedes method,Argon,Prismatic,300.0,1050.0,0.08,0.054,0.1,29.99852307692307,32.0,97.45,EOS M290,https://doi.org/10.1007/s00170-021-08388-2,8.19,435.0,11.4,1571.15
581,IN718,Archimedes method,Argon,Prismatic,300.0,750.0,0.08,0.054,0.1,29.99852307692307,32.0,97.73,EOS M290,https://doi.org/10.1007/s00170-021-08388-2,8.19,435.0,11.4,1571.15
582,IN718,Archimedes method,Argon,NI,155.0,540.0,0.12,0.03,0.1,17.99999934402332,31.9,99.54,SLM 280HL,https://doi.org/10.1016/j.proeng.2017.01.179,8.19,435.0,11.4,1571.15
583,IN718,Archimedes method,Argon,NI,155.0,540.0,0.16,0.03,0.1,17.99999934402332,31.9,99.53,SLM 280HL,https://doi.org/10.1016/j.proeng.2017.01.179,8.19,435.0,11.4,1571.15
584,IN718,Archimedes method,Argon,NI,155.0,680.0,0.12,0.03,0.1,17.99999934402332,31.9,99.56,SLM 280HL,https://doi.org/10.1016/j.proeng.2017.01.179,8.19,435.0,11.4,1571.15
585,IN718,Archimedes method,Argon,NI,155.0,680.0,0.16,0.03,0.1,17.99999934402332,31.9,98.92,SLM 280HL,https://doi.org/10.1016/j.proeng.2017.01.179,8.19,435.0,11.4,1571.15
586,IN718,Archimedes method,Argon,NI,175.0,610.0,0.14,0.03,0.1,17.99999934402332,31.9,99.94,SLM 280HL,https://doi.org/10.1016/j.proeng.2017.01.179,8.19,435.0,11.4,1571.15
587,IN718,Archimedes method,Argon,NI,195.0,540.0,0.12,0.03,0.1,17.99999934402332,31.9,99.49,SLM 280HL,https://doi.org/10.1016/j.proeng.2017.01.179,8.19,435.0,11.4,1571.15
588,IN718,Archimedes method,Argon,NI,195.0,540.0,0.16,0.03,0.1,17.99999934402332,31.9,99.58,SLM 280HL,https://doi.org/10.1016/j.proeng.2017.01.179,8.19,435.0,11.4,1571.15
589,IN718,Archimedes method,Argon,NI,195.0,680.0,0.12,0.03,0.1,17.99999934402332,31.9,99.46,SLM 280HL,https://doi.org/10.1016/j.proeng.2017.01.179,8.19,435.0,11.4,1571.15
590,IN718,Archimedes method,Argon,NI,195.0,680.0,0.16,0.03,0.1,17.99999934402332,31.9,99.4,SLM 280HL,https://doi.org/10.1016/j.proeng.2017.01.179,8.19,435.0,11.4,1571.15
591,IN718,Image analysis,Argon,NI,155.0,540.0,0.12,0.03,0.1,17.99999934402332,31.9,99.84,SLM 280HL,https://doi.org/10.1016/j.proeng.2017.01.179,8.19,435.0,11.4,1571.15
592,IN718,Image analysis,Argon,NI,155.0,540.0,0.16,0.03,0.1,17.99999934402332,31.9,99.92,SLM 280HL,https://doi.org/10.1016/j.proeng.2017.01.179,8.19,435.0,11.4,1571.15
593,IN718,Image analysis,Argon,NI,155.0,680.0,0.12,0.03,0.1,17.99999934402332,31.9,99.14,SLM 280HL,https://doi.org/10.1016/j.proeng.2017.01.179,8.19,435.0,11.4,1571.15
594,IN718,Image analysis,Argon,NI,155.0,680.0,0.16,0.03,0.1,17.99999934402332,31.9,96.55,SLM 280HL,https://doi.org/10.1016/j.proeng.2017.01.179,8.19,435.0,11.4,1571.15
595,IN718,Image analysis,Argon,NI,175.0,610.0,0.14,0.03,0.1,17.99999934402332,31.9,99.16,SLM 280HL,https://doi.org/10.1016/j.proeng.2017.01.179,8.19,435.0,11.4,1571.15
596,IN718,Image analysis,Argon,NI,195.0,540.0,0.12,0.03,0.1,17.99999934402332,31.9,96.81,SLM 280HL,https://doi.org/10.1016/j.proeng.2017.01.179,8.19,435.0,11.4,1571.15
597,IN718,Image analysis,Argon,NI,195.0,540.0,0.16,0.03,0.1,17.99999934402332,31.9,96.4,SLM 280HL,https://doi.org/10.1016/j.proeng.2017.01.179,8.19,435.0,11.4,1571.15
598,IN718,Image analysis,Argon,NI,195.0,680.0,0.12,0.03,0.1,17.99999934402332,31.9,94.75,SLM 280HL,https://doi.org/10.1016/j.proeng.2017.01.179,8.19,435.0,11.4,1571.15
599,IN718,Image analysis,Argon,NI,195.0,680.0,0.16,0.03,0.1,17.99999934402332,31.9,97.33,SLM 280HL,https://doi.org/10.1016/j.proeng.2017.01.179,8.19,435.0,11.4,1571.15
600,Ti6Al4V,Image analysis,NI,Prismatic,50.0,500.0,0.101010101010101,0.03,0.1,15.99940465116279,30.0,77.9756,EOS M270,https://doi.org/10.1007/s40964-017-0030-2,4.43,526.3,6.7,1905.15
601,Ti6Al4V,Image analysis,NI,Prismatic,50.0,750.0,0.101010101010101,0.03,0.1,15.99940465116279,30.0,54.945,EOS M270,https://doi.org/10.1007/s40964-017-0030-2,4.43,526.3,6.7,1905.15
602,Ti6Al4V,Image analysis,NI,Prismatic,50.0,1000.0,0.1041666666666667,0.03,0.1,15.99940465116279,30.0,45.073,EOS M270,https://doi.org/10.1007/s40964-017-0030-2,4.43,526.3,6.7,1905.15
603,Ti6Al4V,Image analysis,NI,Prismatic,50.0,1200.0,0.1068376068376068,0.03,0.1,15.99940465116279,30.0,34.83920000000001,EOS M270,https://doi.org/10.1007/s40964-017-0030-2,4.43,526.3,6.7,1905.15
604,Ti6Al4V,Image analysis,NI,Prismatic,100.0,500.0,0.101010101010101,0.03,0.1,15.99940465116279,30.0,99.825,EOS M270,https://doi.org/10.1007/s40964-017-0030-2,4.43,526.3,6.7,1905.15
605,Ti6Al4V,Image analysis,NI,Prismatic,100.0,750.0,0.101010101010101,0.03,0.1,15.99940465116279,30.0,93.94200000000001,EOS M270,https://doi.org/10.1007/s40964-017-0030-2,4.43,526.3,6.7,1905.15
606,Ti6Al4V,Image analysis,NI,Prismatic,100.0,1000.0,0.101010101010101,0.03,0.1,15.99940465116279,30.0,79.925,EOS M270,https://doi.org/10.1007/s40964-017-0030-2,4.43,526.3,6.7,1905.15
607,Ti6Al4V,Image analysis,NI,Prismatic,100.0,1200.0,0.102880658436214,0.03,0.1,15.99940465116279,30.0,74.925,EOS M270,https://doi.org/10.1007/s40964-017-0030-2,4.43,526.3,6.7,1905.15
608,Ti6Al4V,Image analysis,NI,Prismatic,150.0,500.0,0.1,0.03,0.1,15.99940465116279,30.0,92.167,EOS M270,https://doi.org/10.1007/s40964-017-0030-2,4.43,526.3,6.7,1905.15
609,Ti6Al4V,Image analysis,NI,Prismatic,150.0,750.0,0.101010101010101,0.03,0.1,15.99940465116279,30.0,99.947,EOS M270,https://doi.org/10.1007/s40964-017-0030-2,4.43,526.3,6.7,1905.15
610,Ti6Al4V,Image analysis,NI,Prismatic,150.0,1000.0,0.1,0.03,0.1,15.99940465116279,30.0,99.963,EOS M270,https://doi.org/10.1007/s40964-017-0030-2,4.43,526.3,6.7,1905.15
611,Ti6Al4V,Image analysis,NI,Prismatic,150.0,1200.0,0.1016260162601626,0.03,0.1,15.99940465116279,30.0,95.036,EOS M270,https://doi.org/10.1007/s40964-017-0030-2,4.43,526.3,6.7,1905.15
612,Ti6Al4V,Image analysis,NI,Prismatic,195.0,500.0,0.1,0.03,0.1,15.99940465116279,30.0,91.221,EOS M270,https://doi.org/10.1007/s40964-017-0030-2,4.43,526.3,6.7,1905.15
613,Ti6Al4V,Image analysis,NI,Prismatic,195.0,750.0,0.1007751937984496,0.03,0.1,15.99940465116279,30.0,98.367,EOS M270,https://doi.org/10.1007/s40964-017-0030-2,4.43,526.3,6.7,1905.15
614,Ti6Al4V,Image analysis,NI,Prismatic,195.0,1000.0,0.1,0.03,0.1,15.99940465116279,30.0,99.827,EOS M270,https://doi.org/10.1007/s40964-017-0030-2,4.43,526.3,6.7,1905.15
615,Ti6Al4V,Image analysis,NI,Prismatic,195.0,1200.0,0.1003086419753086,0.03,0.1,15.99940465116279,30.0,99.837,EOS M270,https://doi.org/10.1007/s40964-017-0030-2,4.43,526.3,6.7,1905.15
616,Ti6Al4V,Image analysis,Argon,Other,100.0,700.0,0.12,0.05,0.082,15.99930612244898,43.0,97.59,SLM-280HL,https://doi.org/10.3390/ma12060930,4.43,526.3,6.7,1905.15
617,Ti6Al4V,Image analysis,Argon,Other,275.0,700.0,0.12,0.05,0.082,15.99930612244898,43.0,98.68,SLM-280HL,https://doi.org/10.3390/ma12060930,4.43,526.3,6.7,1905.15
618,Ti6Al4V,Image analysis,Argon,Other,100.0,1100.0,0.12,0.05,0.082,15.99930612244898,43.0,74.04,SLM-280HL,https://doi.org/10.3390/ma12060930,4.43,526.3,6.7,1905.15
619,Ti6Al4V,Image analysis,Argon,Other,275.0,1100.0,0.12,0.05,0.082,15.99930612244898,43.0,99.97,SLM-280HL,https://doi.org/10.3390/ma12060930,4.43,526.3,6.7,1905.15
620,Ti6Al4V,Image analysis,Argon,Other,275.0,1100.0,0.12,0.05,0.082,15.99930612244898,43.0,99.6,SLM-280HL,https://doi.org/10.3390/ma12060930,4.43,526.3,6.7,1905.15
621,Ti6Al4V,Image analysis,Argon,Other,100.0,700.0,0.12,0.05,0.082,15.99930612244898,43.0,97.06,SLM-280HL,https://doi.org/10.3390/ma12060930,4.43,526.3,6.7,1905.15
622,Ti6Al4V,Image analysis,Argon,Other,100.0,1100.0,0.12,0.05,0.082,15.99930612244898,43.0,81.33,SLM-280HL,https://doi.org/10.3390/ma12060930,4.43,526.3,6.7,1905.15
623,Ti6Al4V,Image analysis,Argon,Other,275.0,700.0,0.12,0.05,0.082,15.99930612244898,43.0,99.37,SLM-280HL,https://doi.org/10.3390/ma12060930,4.43,526.3,6.7,1905.15
624,Ti6Al4V,Image analysis,Argon,Other,275.0,1100.0,0.12,0.05,0.082,15.99930612244898,43.0,99.69,SLM-280HL,https://doi.org/10.3390/ma12060930,4.43,526.3,6.7,1905.15
625,Ti6Al4V,Image analysis,Argon,Other,100.0,700.0,0.12,0.05,0.082,15.99930612244898,43.0,98.68,SLM-280HL,https://doi.org/10.3390/ma12060930,4.43,526.3,6.7,1905.15
626,Ti6Al4V,Image analysis,Argon,Other,275.0,700.0,0.12,0.05,0.082,15.99930612244898,43.0,99.43,SLM-280HL,https://doi.org/10.3390/ma12060930,4.43,526.3,6.7,1905.15
627,Ti6Al4V,Image analysis,Argon,Other,100.0,1100.0,0.12,0.05,0.082,15.99930612244898,43.0,82.33,SLM-280HL,https://doi.org/10.3390/ma12060930,4.43,526.3,6.7,1905.15
628,Ti6Al4V,Image analysis,Argon,Other,100.0,1100.0,0.12,0.05,0.082,15.99930612244898,43.0,91.17,SLM-280HL,https://doi.org/10.3390/ma12060930,4.43,526.3,6.7,1905.15
629,Ti6Al4V,Image analysis,Argon,Other,100.0,700.0,0.12,0.05,0.082,15.99930612244898,43.0,98.93,SLM-280HL,https://doi.org/10.3390/ma12060930,4.43,526.3,6.7,1905.15
630,Ti6Al4V,Image analysis,Argon,Other,275.0,1100.0,0.12,0.05,0.082,15.99930612244898,43.0,99.35,SLM-280HL,https://doi.org/10.3390/ma12060930,4.43,526.3,6.7,1905.15
631,Ti6Al4V,Image analysis,Argon,Other,275.0,700.0,0.12,0.05,0.082,15.99930612244898,43.0,99.51,SLM-280HL,https://doi.org/10.3390/ma12060930,4.43,526.3,6.7,1905.15
632,Ti6Al4V,Archimedes method,NI,Prismatic,40.0,200.0,0.04,0.02,0.07,15.99931972789116,31.06041,93.1476,DiMetal-280,http://dx.doi.org/10.1016/j.optlastec.2012.12.002,4.43,526.3,6.7,1905.15
633,Ti6Al4V,Archimedes method,NI,Prismatic,60.0,200.0,0.05,0.02,0.07,15.99931972789116,31.06041,91.612,DiMetal-280,http://dx.doi.org/10.1016/j.optlastec.2012.12.002,4.43,526.3,6.7,1905.15
634,Ti6Al4V,Archimedes method,NI,Prismatic,80.0,200.0,0.06,0.02,0.07,15.99931972789116,31.06041,93.7522,DiMetal-280,http://dx.doi.org/10.1016/j.optlastec.2012.12.002,4.43,526.3,6.7,1905.15
635,Ti6Al4V,Archimedes method,NI,Prismatic,100.0,200.0,0.07,0.02,0.07,15.99931972789116,31.06041,94.4424,DiMetal-280,http://dx.doi.org/10.1016/j.optlastec.2012.12.002,4.43,526.3,6.7,1905.15
636,Ti6Al4V,Archimedes method,NI,Prismatic,40.0,200.0,0.05,0.025,0.07,15.99931972789116,31.06041,87.5107,DiMetal-280,http://dx.doi.org/10.1016/j.optlastec.2012.12.002,4.43,526.3,6.7,1905.15
637,Ti6Al4V,Archimedes method,NI,Prismatic,60.0,200.0,0.04,0.025,0.07,15.99931972789116,31.06041,92.2501,DiMetal-280,http://dx.doi.org/10.1016/j.optlastec.2012.12.002,4.43,526.3,6.7,1905.15
638,Ti6Al4V,Archimedes method,NI,Prismatic,80.0,200.0,0.07,0.025,0.07,15.99931972789116,31.06041,92.4679,DiMetal-280,http://dx.doi.org/10.1016/j.optlastec.2012.12.002,4.43,526.3,6.7,1905.15
639,Ti6Al4V,Archimedes method,NI,Prismatic,100.0,200.0,0.06,0.025,0.07,15.99931972789116,31.06041,90.8294,DiMetal-280,http://dx.doi.org/10.1016/j.optlastec.2012.12.002,4.43,526.3,6.7,1905.15
640,Ti6Al4V,Archimedes method,NI,Prismatic,40.0,200.0,0.06,0.03,0.07,15.99931972789116,31.06041,89.4784,DiMetal-280,http://dx.doi.org/10.1016/j.optlastec.2012.12.002,4.43,526.3,6.7,1905.15
641,Ti6Al4V,Archimedes method,NI,Prismatic,60.0,200.0,0.07,0.03,0.07,15.99931972789116,31.06041,86.2579,DiMetal-280,http://dx.doi.org/10.1016/j.optlastec.2012.12.002,4.43,526.3,6.7,1905.15
642,Ti6Al4V,Archimedes method,NI,Prismatic,80.0,200.0,0.04,0.03,0.07,15.99931972789116,31.06041,90.8902,DiMetal-280,http://dx.doi.org/10.1016/j.optlastec.2012.12.002,4.43,526.3,6.7,1905.15
643,Ti6Al4V,Archimedes method,NI,Prismatic,100.0,200.0,0.05,0.03,0.07,15.99931972789116,31.06041,91.8215,DiMetal-280,http://dx.doi.org/10.1016/j.optlastec.2012.12.002,4.43,526.3,6.7,1905.15
644,Ti6Al4V,Archimedes method,NI,Prismatic,40.0,200.0,0.07,0.035,0.07,15.99931972789116,31.06041,83.8477,DiMetal-280,http://dx.doi.org/10.1016/j.optlastec.2012.12.002,4.43,526.3,6.7,1905.15
645,Ti6Al4V,Archimedes method,NI,Prismatic,60.0,200.0,0.06,0.035,0.07,15.99931972789116,31.06041,88.0555,DiMetal-280,http://dx.doi.org/10.1016/j.optlastec.2012.12.002,4.43,526.3,6.7,1905.15
646,Ti6Al4V,Archimedes method,NI,Prismatic,80.0,200.0,0.05,0.035,0.07,15.99931972789116,31.06041,89.8093,DiMetal-280,http://dx.doi.org/10.1016/j.optlastec.2012.12.002,4.43,526.3,6.7,1905.15
647,Ti6Al4V,Archimedes method,NI,Prismatic,100.0,200.0,0.04,0.035,0.07,15.99931972789116,31.06041,86.5873,DiMetal-280,http://dx.doi.org/10.1016/j.optlastec.2012.12.002,4.43,526.3,6.7,1905.15
648,Ti6Al4V,Image analysis,Argon,Cylindrical,50.0,300.0,0.07,0.03,0.087,23.9980891074189,35.0,97.73,SLM-125HL,http://dx.doi.org/10.1016/j.msea.2016.03.113,4.43,526.3,6.7,1905.15
649,Ti6Al4V,Image analysis,Argon,Cylindrical,50.0,300.0,0.09,0.03,0.087,23.9980891074189,35.0,97.71,SLM-125HL,http://dx.doi.org/10.1016/j.msea.2016.03.113,4.43,526.3,6.7,1905.15
650,Ti6Al4V,Image analysis,Argon,Cylindrical,50.0,300.0,0.1,0.03,0.087,23.9980891074189,35.0,97.76,SLM-125HL,http://dx.doi.org/10.1016/j.msea.2016.03.113,4.43,526.3,6.7,1905.15
651,Ti6Al4V,Image analysis,Argon,Cylindrical,50.0,300.0,0.12,0.03,0.087,23.9980891074189,35.0,95.1,SLM-125HL,http://dx.doi.org/10.1016/j.msea.2016.03.113,4.43,526.3,6.7,1905.15
652,Ti6Al4V,Image analysis,Argon,Cylindrical,60.0,300.0,0.08,0.03,0.087,23.9980891074189,35.0,99.39,SLM-125HL,http://dx.doi.org/10.1016/j.msea.2016.03.113,4.43,526.3,6.7,1905.15
653,Ti6Al4V,Image analysis,Argon,Cylindrical,60.0,400.0,0.08,0.03,0.087,23.9980891074189,35.0,99.59,SLM-125HL,http://dx.doi.org/10.1016/j.msea.2016.03.113,4.43,526.3,6.7,1905.15
654,Ti6Al4V,Image analysis,Argon,Cylindrical,60.0,500.0,0.08,0.03,0.087,23.9980891074189,35.0,98.53,SLM-125HL,http://dx.doi.org/10.1016/j.msea.2016.03.113,4.43,526.3,6.7,1905.15
655,Ti6Al4V,Image analysis,Argon,Cylindrical,60.0,600.0,0.08,0.03,0.087,23.9980891074189,35.0,95.66,SLM-125HL,http://dx.doi.org/10.1016/j.msea.2016.03.113,4.43,526.3,6.7,1905.15
656,Ti6Al4V,Image analysis,Argon,Cylindrical,70.0,400.0,0.07,0.03,0.087,23.9980891074189,35.0,99.23,SLM-125HL,http://dx.doi.org/10.1016/j.msea.2016.03.113,4.43,526.3,6.7,1905.15
657,Ti6Al4V,Image analysis,Argon,Cylindrical,70.0,400.0,0.08,0.03,0.087,23.9980891074189,35.0,99.66,SLM-125HL,http://dx.doi.org/10.1016/j.msea.2016.03.113,4.43,526.3,6.7,1905.15
658,Ti6Al4V,Image analysis,Argon,Cylindrical,70.0,400.0,0.1,0.03,0.087,23.9980891074189,35.0,99.7,SLM-125HL,http://dx.doi.org/10.1016/j.msea.2016.03.113,4.43,526.3,6.7,1905.15
659,Ti6Al4V,Image analysis,Argon,Cylindrical,70.0,400.0,0.12,0.03,0.087,23.9980891074189,35.0,99.55,SLM-125HL,http://dx.doi.org/10.1016/j.msea.2016.03.113,4.43,526.3,6.7,1905.15
660,Ti6Al4V,Image analysis,Argon,Cylindrical,80.0,300.0,0.09,0.03,0.087,23.9980891074189,35.0,99.71,SLM-125HL,http://dx.doi.org/10.1016/j.msea.2016.03.113,4.43,526.3,6.7,1905.15
661,Ti6Al4V,Image analysis,Argon,Cylindrical,80.0,400.0,0.09,0.03,0.087,23.9980891074189,35.0,99.72,SLM-125HL,http://dx.doi.org/10.1016/j.msea.2016.03.113,4.43,526.3,6.7,1905.15
662,Ti6Al4V,Image analysis,Argon,Cylindrical,80.0,500.0,0.09,0.03,0.087,23.9980891074189,35.0,98.48,SLM-125HL,http://dx.doi.org/10.1016/j.msea.2016.03.113,4.43,526.3,6.7,1905.15
663,Ti6Al4V,Image analysis,Argon,Cylindrical,80.0,600.0,0.09,0.03,0.087,23.9980891074189,35.0,99.63,SLM-125HL,http://dx.doi.org/10.1016/j.msea.2016.03.113,4.43,526.3,6.7,1905.15
664,Ti6Al4V,Image analysis,Argon,Cylindrical,90.0,600.0,0.07,0.03,0.087,23.9980891074189,35.0,99.53,SLM-125HL,http://dx.doi.org/10.1016/j.msea.2016.03.113,4.43,526.3,6.7,1905.15
665,Ti6Al4V,Image analysis,Argon,Cylindrical,90.0,600.0,0.08,0.03,0.087,23.9980891074189,35.0,99.74,SLM-125HL,http://dx.doi.org/10.1016/j.msea.2016.03.113,4.43,526.3,6.7,1905.15
666,Ti6Al4V,Image analysis,Argon,Cylindrical,90.0,600.0,0.09,0.03,0.087,23.9980891074189,35.0,99.55,SLM-125HL,http://dx.doi.org/10.1016/j.msea.2016.03.113,4.43,526.3,6.7,1905.15
667,Ti6Al4V,Image analysis,Argon,Cylindrical,90.0,600.0,0.12,0.03,0.087,23.9980891074189,35.0,99.31,SLM-125HL,http://dx.doi.org/10.1016/j.msea.2016.03.113,4.43,526.3,6.7,1905.15
668,Ti6Al4V,Image analysis,Argon,Cylindrical,100.0,300.0,0.12,0.03,0.087,23.9980891074189,35.0,99.75,SLM-125HL,http://dx.doi.org/10.1016/j.msea.2016.03.113,4.43,526.3,6.7,1905.15
669,Ti6Al4V,Image analysis,Argon,Cylindrical,100.0,400.0,0.12,0.03,0.087,23.9980891074189,35.0,99.77,SLM-125HL,http://dx.doi.org/10.1016/j.msea.2016.03.113,4.43,526.3,6.7,1905.15
670,Ti6Al4V,Image analysis,Argon,Cylindrical,100.0,500.0,0.12,0.03,0.087,23.9980891074189,35.0,99.7,SLM-125HL,http://dx.doi.org/10.1016/j.msea.2016.03.113,4.43,526.3,6.7,1905.15
671,Ti6Al4V,Image analysis,Argon,Cylindrical,100.0,600.0,0.12,0.03,0.087,23.9980891074189,35.0,99.43,SLM-125HL,http://dx.doi.org/10.1016/j.msea.2016.03.113,4.43,526.3,6.7,1905.15
672,Ti6Al4V,Archimedes method,Argon,Tensile Samples,90.0,600.0,0.065,0.03,0.2,24.9999872,30.0,97.9487,SLM-125HL,https://doi.org/10.1016/j.addma.2018.09.002,4.43,526.3,6.7,1905.15
