Repository: machin0r/beam-ml

# BEAM-ML

**B**uild **E**valuation for **A**dditive **M**anufacturing

Machine learning system for Laser Powder Bed Fusion (L-PBF) additive manufacturing. Predicts relative density from process parameters and material properties, and recommends parameter ranges to hit a target density.

## Live API

**Production endpoint**: https://lpbf-api-634665180236.europe-west2.run.app/docs

Interactive API documentation with example requests and responses.

**Quick links:**
- [Health Check](https://lpbf-api-634665180236.europe-west2.run.app/api/v1/health) - API status
- [Model Info](https://lpbf-api-634665180236.europe-west2.run.app/api/v1/model-info) - Deployed model details

File: data/processed/lpbf_enriched_v1.csv (part 4 of 7)
No.,Material,Density Measurement Method,Atmosphere,Printed Geom.,Laser Power (W),Scan Speed (mm/s),Hatch space (mm),Layer thickness (mm),Spot size (mm),Geometric Factor,D50 μm,RD (%),Printer Model,DOI,Density (g/cm^3),Specific Heat Capacity (J/kgK),Thermal Conductivity (W/mK),Melting Point (K)
673,Ti6Al4V,Archimedes method,Argon,Tensile Samples,90.0,650.0,0.07,0.03,0.2,24.9999872,30.0,97.426,SLM-125HL,https://doi.org/10.1016/j.addma.2018.09.002,4.43,526.3,6.7,1905.15
674,Ti6Al4V,Archimedes method,Argon,Tensile Samples,90.0,700.0,0.075,0.03,0.2,24.9999872,30.0,98.4307,SLM-125HL,https://doi.org/10.1016/j.addma.2018.09.002,4.43,526.3,6.7,1905.15
675,Ti6Al4V,Archimedes method,Argon,Tensile Samples,90.0,750.0,0.08,0.03,0.2,24.9999872,30.0,95.113,SLM-125HL,https://doi.org/10.1016/j.addma.2018.09.002,4.43,526.3,6.7,1905.15
676,Ti6Al4V,Archimedes method,Argon,Tensile Samples,90.0,800.0,0.085,0.03,0.2,24.9999872,30.0,94.5076923076923,SLM-125HL,https://doi.org/10.1016/j.addma.2018.09.002,4.43,526.3,6.7,1905.15
677,Ti6Al4V,Archimedes method,Argon,Tensile Samples,95.0,600.0,0.07,0.03,0.2,24.9999872,30.0,97.1435897435897,SLM-125HL,https://doi.org/10.1016/j.addma.2018.09.002,4.43,526.3,6.7,1905.15
678,Ti6Al4V,Archimedes method,Argon,Tensile Samples,95.0,650.0,0.075,0.03,0.2,24.9999872,30.0,96.9794871794871,SLM-125HL,https://doi.org/10.1016/j.addma.2018.09.002,4.43,526.3,6.7,1905.15
679,Ti6Al4V,Archimedes method,Argon,Tensile Samples,95.0,700.0,0.08,0.03,0.2,24.9999872,30.0,97.3794871794871,SLM-125HL,https://doi.org/10.1016/j.addma.2018.09.002,4.43,526.3,6.7,1905.15
680,Ti6Al4V,Archimedes method,Argon,Tensile Samples,95.0,750.0,0.085,0.03,0.2,24.9999872,30.0,97.1641025641025,SLM-125HL,https://doi.org/10.1016/j.addma.2018.09.002,4.43,526.3,6.7,1905.15
681,Ti6Al4V,Archimedes method,Argon,Tensile Samples,95.0,800.0,0.065,0.03,0.2,24.9999872,30.0,97.7282051282051,SLM-125HL,https://doi.org/10.1016/j.addma.2018.09.002,4.43,526.3,6.7,1905.15
682,Ti6Al4V,Archimedes method,Argon,Tensile Samples,100.0,600.0,0.075,0.03,0.2,24.9999872,30.0,98.1282051282051,SLM-125HL,https://doi.org/10.1016/j.addma.2018.09.002,4.43,526.3,6.7,1905.15
683,Ti6Al4V,Archimedes method,Argon,Tensile Samples,100.0,650.0,0.08,0.03,0.2,24.9999872,30.0,98.0717948717948,SLM-125HL,https://doi.org/10.1016/j.addma.2018.09.002,4.43,526.3,6.7,1905.15
684,Ti6Al4V,Archimedes method,Argon,Tensile Samples,100.0,700.0,0.085,0.03,0.2,24.9999872,30.0,96.5128205128205,SLM-125HL,https://doi.org/10.1016/j.addma.2018.09.002,4.43,526.3,6.7,1905.15
685,Ti6Al4V,Archimedes method,Argon,Tensile Samples,100.0,750.0,0.065,0.03,0.2,24.9999872,30.0,96.2153846153846,SLM-125HL,https://doi.org/10.1016/j.addma.2018.09.002,4.43,526.3,6.7,1905.15
686,Ti6Al4V,Archimedes method,Argon,Tensile Samples,100.0,800.0,0.07,0.03,0.2,24.9999872,30.0,97.2358974358974,SLM-125HL,https://doi.org/10.1016/j.addma.2018.09.002,4.43,526.3,6.7,1905.15
687,Ti6Al4V,Archimedes method,Argon,Tensile Samples,105.0,600.0,0.08,0.03,0.2,24.9999872,30.0,97.3897435897436,SLM-125HL,https://doi.org/10.1016/j.addma.2018.09.002,4.43,526.3,6.7,1905.15
688,Ti6Al4V,Archimedes method,Argon,Tensile Samples,105.0,650.0,0.085,0.03,0.2,24.9999872,30.0,97.2615384615384,SLM-125HL,https://doi.org/10.1016/j.addma.2018.09.002,4.43,526.3,6.7,1905.15
689,Ti6Al4V,Archimedes method,Argon,Tensile Samples,105.0,700.0,0.065,0.03,0.2,24.9999872,30.0,97.9589743589743,SLM-125HL,https://doi.org/10.1016/j.addma.2018.09.002,4.43,526.3,6.7,1905.15
690,Ti6Al4V,Archimedes method,Argon,Tensile Samples,105.0,750.0,0.07,0.03,0.2,24.9999872,30.0,97.225641025641,SLM-125HL,https://doi.org/10.1016/j.addma.2018.09.002,4.43,526.3,6.7,1905.15
691,Ti6Al4V,Archimedes method,Argon,Tensile Samples,105.0,800.0,0.075,0.03,0.2,24.9999872,30.0,96.4410256410256,SLM-125HL,https://doi.org/10.1016/j.addma.2018.09.002,4.43,526.3,6.7,1905.15
692,Ti6Al4V,Archimedes method,Argon,Tensile Samples,110.0,600.0,0.085,0.03,0.2,24.9999872,30.0,96.9487179487179,SLM-125HL,https://doi.org/10.1016/j.addma.2018.09.002,4.43,526.3,6.7,1905.15
693,Ti6Al4V,Archimedes method,Argon,Tensile Samples,110.0,650.0,0.065,0.03,0.2,24.9999872,30.0,97.5230769230769,SLM-125HL,https://doi.org/10.1016/j.addma.2018.09.002,4.43,526.3,6.7,1905.15
694,Ti6Al4V,Archimedes method,Argon,Tensile Samples,110.0,700.0,0.07,0.03,0.2,24.9999872,30.0,97.4205128205128,SLM-125HL,https://doi.org/10.1016/j.addma.2018.09.002,4.43,526.3,6.7,1905.15
695,Ti6Al4V,Archimedes method,Argon,Tensile Samples,110.0,750.0,0.075,0.03,0.2,24.9999872,30.0,97.6461538461538,SLM-125HL,https://doi.org/10.1016/j.addma.2018.09.002,4.43,526.3,6.7,1905.15
696,Ti6Al4V,Archimedes method,Argon,Tensile Samples,110.0,800.0,0.08,0.03,0.2,24.9999872,30.0,98.2410256410256,SLM-125HL,https://doi.org/10.1016/j.addma.2018.09.002,4.43,526.3,6.7,1905.15
697,Ti6Al4V,Archimedes method,Argon,Prismatic,150.0,1300.0,0.09,0.03,0.1,21.99944546461538,40.0,99.523,EOS M290,https://doi.org/10.1016/j.jmapro.2022.04.020,4.43,526.3,6.7,1905.15
698,Ti6Al4V,Archimedes method,Argon,Prismatic,210.0,1500.0,0.09,0.03,0.1,21.99944546461538,40.0,94.4027,EOS M290,https://doi.org/10.1016/j.jmapro.2022.04.020,4.43,526.3,6.7,1905.15
699,Ti6Al4V,Archimedes method,Argon,Prismatic,180.0,900.0,0.11,0.03,0.1,21.99944546461538,40.0,98.7458,EOS M290,https://doi.org/10.1016/j.jmapro.2022.04.020,4.43,526.3,6.7,1905.15
700,Ti6Al4V,Archimedes method,Argon,Prismatic,120.0,640.0,0.09,0.03,0.1,21.99944546461538,40.0,99.7021,EOS M290,https://doi.org/10.1016/j.jmapro.2022.04.020,4.43,526.3,6.7,1905.15
701,Ti6Al4V,Archimedes method,Argon,Prismatic,170.0,900.0,0.09,0.03,0.1,21.99944546461538,40.0,95.8761,EOS M290,https://doi.org/10.1016/j.jmapro.2022.04.020,4.43,526.3,6.7,1905.15
702,Ti6Al4V,Archimedes method,Argon,Prismatic,120.0,600.0,0.09,0.03,0.1,21.99944546461538,40.0,92.6227,EOS M290,https://doi.org/10.1016/j.jmapro.2022.04.020,4.43,526.3,6.7,1905.15
703,Ti6Al4V,Archimedes method,Argon,Prismatic,120.0,700.0,0.07,0.03,0.1,21.99944546461538,40.0,99.5581,EOS M290,https://doi.org/10.1016/j.jmapro.2022.04.020,4.43,526.3,6.7,1905.15
704,Ti6Al4V,Archimedes method,Argon,Prismatic,230.0,1200.0,0.07,0.03,0.1,21.99944546461538,40.0,99.4279,EOS M290,https://doi.org/10.1016/j.jmapro.2022.04.020,4.43,526.3,6.7,1905.15
705,Ti6Al4V,Archimedes method,Argon,Prismatic,220.0,800.0,0.09,0.03,0.1,21.99944546461538,40.0,98.8801,EOS M290,https://doi.org/10.1016/j.jmapro.2022.04.020,4.43,526.3,6.7,1905.15
706,Ti6Al4V,Archimedes method,Argon,Prismatic,250.0,800.0,0.09,0.03,0.1,21.99944546461538,40.0,93.0416,EOS M290,https://doi.org/10.1016/j.jmapro.2022.04.020,4.43,526.3,6.7,1905.15
707,Ti6Al4V,Archimedes method,Argon,Prismatic,320.0,1000.0,0.07,0.03,0.1,21.99944546461538,40.0,96.3481,EOS M290,https://doi.org/10.1016/j.jmapro.2022.04.020,4.43,526.3,6.7,1905.15
708,Ti6Al4V,Archimedes method,Argon,Prismatic,150.0,1300.0,0.09,0.03,0.1,21.99944546461538,40.0,99.7705,EOS M290,https://doi.org/10.1016/j.jmapro.2022.04.020,4.43,526.3,6.7,1905.15
709,Ti6Al4V,Archimedes method,Argon,Prismatic,210.0,1500.0,0.09,0.03,0.1,21.99944546461538,40.0,94.092,EOS M290,https://doi.org/10.1016/j.jmapro.2022.04.020,4.43,526.3,6.7,1905.15
710,Ti6Al4V,Archimedes method,Argon,Prismatic,180.0,900.0,0.11,0.03,0.1,21.99944546461538,40.0,99.3414,EOS M290,https://doi.org/10.1016/j.jmapro.2022.04.020,4.43,526.3,6.7,1905.15
711,Ti6Al4V,Archimedes method,Argon,Prismatic,120.0,640.0,0.09,0.03,0.1,21.99944546461538,40.0,99.3802,EOS M290,https://doi.org/10.1016/j.jmapro.2022.04.020,4.43,526.3,6.7,1905.15
712,Ti6Al4V,Archimedes method,Argon,Prismatic,170.0,900.0,0.09,0.03,0.1,21.99944546461538,40.0,96.8151,EOS M290,https://doi.org/10.1016/j.jmapro.2022.04.020,4.43,526.3,6.7,1905.15
713,Ti6Al4V,Archimedes method,Argon,Prismatic,120.0,600.0,0.09,0.03,0.1,21.99944546461538,40.0,92.3318,EOS M290,https://doi.org/10.1016/j.jmapro.2022.04.020,4.43,526.3,6.7,1905.15
714,Ti6Al4V,Archimedes method,Argon,Prismatic,120.0,700.0,0.07,0.03,0.1,21.99944546461538,40.0,99.5285,EOS M290,https://doi.org/10.1016/j.jmapro.2022.04.020,4.43,526.3,6.7,1905.15
715,Ti6Al4V,Archimedes method,Argon,Prismatic,230.0,1200.0,0.07,0.03,0.1,21.99944546461538,40.0,99.7195,EOS M290,https://doi.org/10.1016/j.jmapro.2022.04.020,4.43,526.3,6.7,1905.15
716,Ti6Al4V,Archimedes method,Argon,Prismatic,220.0,800.0,0.09,0.03,0.1,21.99944546461538,40.0,98.8397,EOS M290,https://doi.org/10.1016/j.jmapro.2022.04.020,4.43,526.3,6.7,1905.15
717,Ti6Al4V,Archimedes method,Argon,Prismatic,250.0,800.0,0.09,0.03,0.1,21.99944546461538,40.0,93.1859,EOS M290,https://doi.org/10.1016/j.jmapro.2022.04.020,4.43,526.3,6.7,1905.15
718,Ti6Al4V,Archimedes method,Argon,Prismatic,320.0,1000.0,0.07,0.03,0.1,21.99944546461538,40.0,96.5034,EOS M290,https://doi.org/10.1016/j.jmapro.2022.04.020,4.43,526.3,6.7,1905.15
719,Ti6Al4V,Archimedes method,Argon,Prismatic,280.0,1200.0,0.08,0.03,0.1,0.9996030030769231,40.0,98.3,EOS M290,https://doi.org/10.1016/j.vacuum.2018.01.026,4.43,526.3,6.7,1905.15
720,Ti6Al4V,Image analysis,Argon,Prismatic,46.0,325.0,0.099,0.03,0.05,16.99082,26.2,79.97,ProX 100TM,http://dx.doi.org/10.1108/RPJ-05-2018-0112,4.43,526.3,6.7,1905.15
721,Ti6Al4V,Image analysis,Argon,Prismatic,35.0,250.0,0.078,0.03,0.05,16.99082,26.2,85.44,ProX 100TM,http://dx.doi.org/10.1108/RPJ-05-2018-0112,4.43,526.3,6.7,1905.15
722,Ti6Al4V,Image analysis,Argon,Prismatic,43.0,100.0,0.078,0.03,0.05,16.99082,26.2,94.71,ProX 100TM,http://dx.doi.org/10.1108/RPJ-05-2018-0112,4.43,526.3,6.7,1905.15
723,Ti6Al4V,Image analysis,Argon,Prismatic,39.0,325.0,0.056,0.03,0.05,16.99082,26.2,90.09,ProX 100TM,http://dx.doi.org/10.1108/RPJ-05-2018-0112,4.43,526.3,6.7,1905.15
724,Ti6Al4V,Image analysis,Argon,Prismatic,39.0,325.0,0.099,0.03,0.05,16.99082,26.2,74.57,ProX 100TM,http://dx.doi.org/10.1108/RPJ-05-2018-0112,4.43,526.3,6.7,1905.15
725,Ti6Al4V,Image analysis,Argon,Prismatic,46.0,175.0,0.056,0.03,0.05,16.99082,26.2,97.06,ProX 100TM,http://dx.doi.org/10.1108/RPJ-05-2018-0112,4.43,526.3,6.7,1905.15
726,Ti6Al4V,Image analysis,Argon,Prismatic,46.0,325.0,0.056,0.03,0.05,16.99082,26.2,95.61,ProX 100TM,http://dx.doi.org/10.1108/RPJ-05-2018-0112,4.43,526.3,6.7,1905.15
727,Ti6Al4V,Image analysis,Argon,Prismatic,39.0,175.0,0.056,0.03,0.05,16.99082,26.2,97.37,ProX 100TM,http://dx.doi.org/10.1108/RPJ-05-2018-0112,4.43,526.3,6.7,1905.15
728,Ti6Al4V,Image analysis,Argon,Prismatic,43.0,250.0,0.078,0.03,0.05,16.99082,26.2,92.35,ProX 100TM,http://dx.doi.org/10.1108/RPJ-05-2018-0112,4.43,526.3,6.7,1905.15
729,Ti6Al4V,Image analysis,Argon,Prismatic,43.0,400.0,0.078,0.03,0.05,16.99082,26.2,76.91,ProX 100TM,http://dx.doi.org/10.1108/RPJ-05-2018-0112,4.43,526.3,6.7,1905.15
730,Ti6Al4V,Image analysis,Argon,Prismatic,50.0,250.0,0.078,0.03,0.05,16.99082,26.2,96.14,ProX 100TM,http://dx.doi.org/10.1108/RPJ-05-2018-0112,4.43,526.3,6.7,1905.15
731,Ti6Al4V,Image analysis,Argon,Prismatic,43.0,250.0,0.078,0.03,0.05,16.99082,26.2,92.2,ProX 100TM,http://dx.doi.org/10.1108/RPJ-05-2018-0112,4.43,526.3,6.7,1905.15
732,Ti6Al4V,Image analysis,Argon,Prismatic,43.0,250.0,0.12,0.03,0.05,16.99082,26.2,78.3,ProX 100TM,http://dx.doi.org/10.1108/RPJ-05-2018-0112,4.43,526.3,6.7,1905.15
733,Ti6Al4V,Image analysis,Argon,Prismatic,39.0,175.0,0.099,0.03,0.05,16.99082,26.2,93.82,ProX 100TM,http://dx.doi.org/10.1108/RPJ-05-2018-0112,4.43,526.3,6.7,1905.15
734,Ti6Al4V,Image analysis,Argon,Prismatic,46.0,175.0,0.099,0.03,0.05,16.99082,26.2,96.99,ProX 100TM,http://dx.doi.org/10.1108/RPJ-05-2018-0112,4.43,526.3,6.7,1905.15
735,Ti6Al4V,Image analysis,Argon,Prismatic,43.0,250.0,0.078,0.03,0.05,16.99082,26.2,92.23,ProX 100TM,http://dx.doi.org/10.1108/RPJ-05-2018-0112,4.43,526.3,6.7,1905.15
736,Ti6Al4V,Image analysis,Argon,Prismatic,43.0,250.0,0.035,0.03,0.05,16.99082,26.2,96.43,ProX 100TM,http://dx.doi.org/10.1108/RPJ-05-2018-0112,4.43,526.3,6.7,1905.15
737,Ti6Al4V,Image analysis,Argon,Prismatic,400.0,40.0,0.5,0.2,0.2,24.92360562731589,68.0,99.99,SDE,https://doi.org/10.3390/ma9120975,4.43,526.3,6.7,1905.15
738,Ti6Al4V,Image analysis,Argon,Prismatic,400.0,40.0,0.6,0.2,0.2,24.92360562731589,68.0,99.99,SDE,https://doi.org/10.3390/ma9120975,4.43,526.3,6.7,1905.15
739,Ti6Al4V,Image analysis,Argon,Prismatic,400.0,40.0,0.7,0.2,0.2,24.92360562731589,68.0,99.97,SDE,https://doi.org/10.3390/ma9120975,4.43,526.3,6.7,1905.15
740,Ti6Al4V,Image analysis,Argon,Prismatic,400.0,40.0,0.8,0.2,0.2,24.92360562731589,68.0,99.9,SDE,https://doi.org/10.3390/ma9120975,4.43,526.3,6.7,1905.15
741,Ti6Al4V,Image analysis,Argon,Prismatic,400.0,60.0,0.4,0.2,0.2,24.92360562731589,68.0,99.98,SDE,https://doi.org/10.3390/ma9120975,4.43,526.3,6.7,1905.15
742,Ti6Al4V,Image analysis,Argon,Prismatic,400.0,60.0,0.5,0.2,0.2,24.92360562731589,68.0,99.99,SDE,https://doi.org/10.3390/ma9120975,4.43,526.3,6.7,1905.15
743,Ti6Al4V,Image analysis,Argon,Prismatic,400.0,60.0,0.6,0.2,0.2,24.92360562731589,68.0,99.98,SDE,https://doi.org/10.3390/ma9120975,4.43,526.3,6.7,1905.15
744,Ti6Al4V,Image analysis,Argon,Prismatic,400.0,60.0,0.7,0.2,0.2,24.92360562731589,68.0,99.93,SDE,https://doi.org/10.3390/ma9120975,4.43,526.3,6.7,1905.15
745,Ti6Al4V,Image analysis,Argon,Prismatic,400.0,80.0,0.3,0.2,0.2,24.92360562731589,68.0,99.99,SDE,https://doi.org/10.3390/ma9120975,4.43,526.3,6.7,1905.15
746,Ti6Al4V,Image analysis,Argon,Prismatic,400.0,80.0,0.4,0.2,0.2,24.92360562731589,68.0,99.81,SDE,https://doi.org/10.3390/ma9120975,4.43,526.3,6.7,1905.15
747,Ti6Al4V,Image analysis,Argon,Prismatic,400.0,80.0,0.5,0.2,0.2,24.92360562731589,68.0,99.78,SDE,https://doi.org/10.3390/ma9120975,4.43,526.3,6.7,1905.15
748,Ti6Al4V,Image analysis,Argon,Prismatic,400.0,80.0,0.6,0.2,0.2,24.92360562731589,68.0,99.73,SDE,https://doi.org/10.3390/ma9120975,4.43,526.3,6.7,1905.15
749,Ti6Al4V,Image analysis,Argon,Prismatic,400.0,100.0,0.2,0.2,0.2,24.92360562731589,68.0,99.94,SDE,https://doi.org/10.3390/ma9120975,4.43,526.3,6.7,1905.15
750,Ti6Al4V,Image analysis,Argon,Prismatic,400.0,100.0,0.3,0.2,0.2,24.92360562731589,68.0,99.88,SDE,https://doi.org/10.3390/ma9120975,4.43,526.3,6.7,1905.15
751,Ti6Al4V,Image analysis,Argon,Prismatic,400.0,100.0,0.4,0.2,0.2,24.92360562731589,68.0,98.95,SDE,https://doi.org/10.3390/ma9120975,4.43,526.3,6.7,1905.15
752,Ti6Al4V,Image analysis,Argon,Prismatic,400.0,100.0,0.5,0.2,0.2,24.92360562731589,68.0,96.89,SDE,https://doi.org/10.3390/ma9120975,4.43,526.3,6.7,1905.15
753,Ti6Al4V,Archimedes method,Argon,Prismatic,280.0,2800.0,0.05,0.03,0.10467,8.999424000000001,31.06041,95.25,SDE,https://doi.org/10.1088/1757-899X/269/1/012026,4.43,526.3,6.7,1905.15
754,Ti6Al4V,Archimedes method,Argon,Prismatic,280.0,3000.0,0.06,0.03,0.10467,8.999424000000001,31.06041,96.89,SDE,https://doi.org/10.1088/1757-899X/269/1/012026,4.43,526.3,6.7,1905.15
755,Ti6Al4V,Archimedes method,Argon,Prismatic,280.0,3200.0,0.07,0.03,0.10467,8.999424000000001,31.06041,89.55,SDE,https://doi.org/10.1088/1757-899X/269/1/012026,4.43,526.3,6.7,1905.15
756,Ti6Al4V,Archimedes method,Argon,Prismatic,300.0,2800.0,0.05,0.03,0.10467,8.999424000000001,31.06041,92.86,SDE,https://doi.org/10.1088/1757-899X/269/1/012026,4.43,526.3,6.7,1905.15
757,Ti6Al4V,Archimedes method,Argon,Prismatic,300.0,3000.0,0.06,0.03,0.10467,8.999424000000001,31.06041,98.55,SDE,https://doi.org/10.1088/1757-899X/269/1/012026,4.43,526.3,6.7,1905.15
758,Ti6Al4V,Archimedes method,Argon,Prismatic,300.0,3200.0,0.07,0.03,0.10467,8.999424000000001,31.06041,90.78,SDE,https://doi.org/10.1088/1757-899X/269/1/012026,4.43,526.3,6.7,1905.15
759,Ti6Al4V,Archimedes method,Argon,Prismatic,320.0,2800.0,0.05,0.03,0.10467,8.999424000000001,31.06041,90.42,SDE,https://doi.org/10.1088/1757-899X/269/1/012026,4.43,526.3,6.7,1905.15
760,Ti6Al4V,Archimedes method,Argon,Prismatic,320.0,3000.0,0.06,0.03,0.10467,8.999424000000001,31.06041,99.69,SDE,https://doi.org/10.1088/1757-899X/269/1/012026,4.43,526.3,6.7,1905.15
761,Ti6Al4V,Archimedes method,Argon,Prismatic,320.0,3200.0,0.07,0.03,0.10467,8.999424000000001,31.06041,93.02,SDE,https://doi.org/10.1088/1757-899X/269/1/012026,4.43,526.3,6.7,1905.15
762,Ti6Al4V,Archimedes method,Argon,Cylindrical,200.0,800.0,0.07,0.04,0.075,8.99999478418029,31.06041,99.39,EnaVision SLM,https://doi.org/10.1007/s11665-021-05573-y,4.43,526.3,6.7,1905.15
763,Ti6Al4V,Archimedes method,Argon,Cylindrical,250.0,1000.0,0.1,0.04,0.075,8.99999478418029,31.06041,99.73,EnaVision SLM,https://doi.org/10.1007/s11665-021-05573-y,4.43,526.3,6.7,1905.15
764,Ti6Al4V,Archimedes method,Argon,Cylindrical,300.0,1200.0,0.13,0.04,0.075,8.99999478418029,31.06041,98.14,EnaVision SLM,https://doi.org/10.1007/s11665-021-05573-y,4.43,526.3,6.7,1905.15
765,Ti6Al4V,Archimedes method,Argon,Cylindrical,200.0,1000.0,0.13,0.04,0.075,8.99999478418029,31.06041,98.07,EnaVision SLM,https://doi.org/10.1007/s11665-021-05573-y,4.43,526.3,6.7,1905.15
766,Ti6Al4V,Archimedes method,Argon,Cylindrical,250.0,1200.0,0.07,0.04,0.075,8.99999478418029,31.06041,99.32,EnaVision SLM,https://doi.org/10.1007/s11665-021-05573-y,4.43,526.3,6.7,1905.15
767,Ti6Al4V,Archimedes method,Argon,Cylindrical,300.0,800.0,0.1,0.04,0.075,8.99999478418029,31.06041,99.12,EnaVision SLM,https://doi.org/10.1007/s11665-021-05573-y,4.43,526.3,6.7,1905.15
768,Ti6Al4V,Archimedes method,Argon,Cylindrical,200.0,1200.0,0.1,0.04,0.075,8.99999478418029,31.06041,97.87,EnaVision SLM,https://doi.org/10.1007/s11665-021-05573-y,4.43,526.3,6.7,1905.15
769,Ti6Al4V,Archimedes method,Argon,Cylindrical,250.0,800.0,0.13,0.04,0.075,8.99999478418029,31.06041,97.91,EnaVision SLM,https://doi.org/10.1007/s11665-021-05573-y,4.43,526.3,6.7,1905.15
770,Ti6Al4V,Archimedes method,Argon,Cylindrical,300.0,1000.0,0.07,0.04,0.075,8.99999478418029,31.06041,99.5,EnaVision SLM,https://doi.org/10.1007/s11665-021-05573-y,4.43,526.3,6.7,1905.15
771,Ti6Al4V,Archimedes method,Argon,Prismatic,150.0,1300.0,0.09,0.03,0.1,5.999704615384616,34.0,99.65,EOS M290,https://doi.org/10.1007/s00170-022-09453-0,4.43,526.3,6.7,1905.15
772,Ti6Al4V,Archimedes method,Argon,Prismatic,180.0,900.0,0.11,0.03,0.1,5.999704615384616,34.0,99.04,EOS M290,https://doi.org/10.1007/s00170-022-09453-0,4.43,526.3,6.7,1905.15
773,Ti6Al4V,Archimedes method,Argon,Prismatic,120.0,700.0,0.07,0.03,0.1,5.999704615384616,34.0,99.54,EOS M290,https://doi.org/10.1007/s00170-022-09453-0,4.43,526.3,6.7,1905.15
774,Ti6Al4V,Archimedes method,Argon,Prismatic,230.0,1200.0,0.07,0.03,0.1,5.999704615384616,34.0,99.57,EOS M290,https://doi.org/10.1007/s00170-022-09453-0,4.43,526.3,6.7,1905.15
775,Ti6Al4V,Archimedes method,Argon,Prismatic,220.0,800.0,0.09,0.03,0.1,5.999704615384616,34.0,98.86,EOS M290,https://doi.org/10.1007/s00170-022-09453-0,4.43,526.3,6.7,1905.15
776,Ti6Al4V,Archimedes method,Argon,Prismatic,120.0,640.0,0.09,0.03,0.1,5.999704615384616,34.0,99.54,EOS M290,https://doi.org/10.1007/s00170-022-09453-0,4.43,526.3,6.7,1905.15
777,Ti6Al4V,Archimedes method,Argon,Prismatic,75.0,1000.0,0.077,0.025,0.11,6.996416,22.5,98.71528561752089,Mlab Concept Laser,https://doi.org/10.1016/j.jmapro.2018.09.012,4.43,526.3,6.7,1905.15
778,Ti6Al4V,Archimedes method,Argon,Prismatic,75.0,800.0,0.077,0.025,0.11,6.996416,22.5,99.39489726800632,Mlab Concept Laser,https://doi.org/10.1016/j.jmapro.2018.09.012,4.43,526.3,6.7,1905.15
779,Ti6Al4V,Archimedes method,Argon,Prismatic,75.0,600.0,0.077,0.025,0.11,6.996416,22.5,99.45811695642357,Mlab Concept Laser,https://doi.org/10.1016/j.jmapro.2018.09.012,4.43,526.3,6.7,1905.15
780,Ti6Al4V,Archimedes method,Argon,Prismatic,75.0,400.0,0.077,0.025,0.11,6.996416,22.5,99.29555204335064,Mlab Concept Laser,https://doi.org/10.1016/j.jmapro.2018.09.012,4.43,526.3,6.7,1905.15
781,Ti6Al4V,Archimedes method,Argon,Prismatic,75.0,300.0,0.077,0.025,0.11,6.996416,22.5,98.32016256491308,Mlab Concept Laser,https://doi.org/10.1016/j.jmapro.2018.09.012,4.43,526.3,6.7,1905.15
782,Ti6Al4V,Archimedes method,Argon,Prismatic,75.0,200.0,0.077,0.025,0.11,6.996416,22.5,97.3199367803116,Mlab Concept Laser,https://doi.org/10.1016/j.jmapro.2018.09.012,4.43,526.3,6.7,1905.15
783,Ti6Al4V,Archimedes method,Argon,Prismatic,75.0,150.0,0.077,0.025,0.11,6.996416,22.5,97.0670580266426,Mlab Concept Laser,https://doi.org/10.1016/j.jmapro.2018.09.012,4.43,526.3,6.7,1905.15
784,Ti6Al4V,Image analysis,Argon,Prismatic,175.0,200.0,0.1,0.03,0.085,12.99915452653486,42.0,96.7,SLM-250HL,https://doi.org/10.1016/j.matdes.2016.05.070,4.43,526.3,6.7,1905.15
785,Ti6Al4V,Image analysis,Argon,Prismatic,175.0,400.0,0.1,0.03,0.085,12.99915452653486,42.0,99.4,SLM-250HL,https://doi.org/10.1016/j.matdes.2016.05.070,4.43,526.3,6.7,1905.15
786,Ti6Al4V,Image analysis,Argon,Prismatic,175.0,600.0,0.1,0.03,0.085,12.99915452653486,42.0,99.83,SLM-250HL,https://doi.org/10.1016/j.matdes.2016.05.070,4.43,526.3,6.7,1905.15
787,Ti6Al4V,Image analysis,Argon,Prismatic,175.0,800.0,0.1,0.03,0.085,12.99915452653486,42.0,99.74,SLM-250HL,https://doi.org/10.1016/j.matdes.2016.05.070,4.43,526.3,6.7,1905.15
788,Ti6Al4V,Image analysis,Argon,Prismatic,175.0,1000.0,0.1,0.03,0.085,12.99915452653486,42.0,99.45,SLM-250HL,https://doi.org/10.1016/j.matdes.2016.05.070,4.43,526.3,6.7,1905.15
789,Ti6Al4V,Image analysis,Argon,Prismatic,175.0,600.0,0.04,0.03,0.085,12.99915452653486,42.0,99.8,SLM-250HL,https://doi.org/10.1016/j.matdes.2016.05.070,4.43,526.3,6.7,1905.15
790,Ti6Al4V,Image analysis,Argon,Prismatic,175.0,600.0,0.07,0.03,0.085,12.99915452653486,42.0,99.88,SLM-250HL,https://doi.org/10.1016/j.matdes.2016.05.070,4.43,526.3,6.7,1905.15
791,Ti6Al4V,Image analysis,Argon,Prismatic,175.0,600.0,0.1,0.03,0.085,12.99915452653486,42.0,99.86,SLM-250HL,https://doi.org/10.1016/j.matdes.2016.05.070,4.43,526.3,6.7,1905.15
792,Ti6Al4V,Image analysis,Argon,Prismatic,175.0,600.0,0.13,0.03,0.085,12.99915452653486,42.0,99.85,SLM-250HL,https://doi.org/10.1016/j.matdes.2016.05.070,4.43,526.3,6.7,1905.15
793,Ti6Al4V,Image analysis,Argon,Prismatic,100.0,600.0,0.1,0.03,0.085,12.99915452653486,42.0,99.1,SLM-250HL,https://doi.org/10.1016/j.matdes.2016.05.070,4.43,526.3,6.7,1905.15
794,Ti6Al4V,Image analysis,Argon,Prismatic,130.0,600.0,0.1,0.03,0.085,12.99915452653486,42.0,99.875,SLM-250HL,https://doi.org/10.1016/j.matdes.2016.05.070,4.43,526.3,6.7,1905.15
795,Ti6Al4V,Image analysis,Argon,Prismatic,160.0,600.0,0.1,0.03,0.085,12.99915452653486,42.0,99.875,SLM-250HL,https://doi.org/10.1016/j.matdes.2016.05.070,4.43,526.3,6.7,1905.15
796,Ti6Al4V,Image analysis,Argon,Prismatic,190.0,600.0,0.1,0.03,0.085,12.99915452653486,42.0,99.86,SLM-250HL,https://doi.org/10.1016/j.matdes.2016.05.070,4.43,526.3,6.7,1905.15
797,CuCrZr,Image analysis,Argon,Prismatic,160.0,650.0,0.05,0.03,0.07,15.99597593427837,28.85,94.653070402405,EP-M150,https://doi.org/10.3390/met12050701,8.94,383.0,323.0,1354.13
798,CuCrZr,Image analysis,Argon,Prismatic,160.0,750.0,0.06,0.03,0.07,15.99597593427837,28.85,95.4311346442916,EP-M150,https://doi.org/10.3390/met12050701,8.94,383.0,323.0,1354.13
799,CuCrZr,Image analysis,Argon,Prismatic,160.0,850.0,0.07,0.03,0.07,15.99597593427837,28.85,98.0888377565855,EP-M150,https://doi.org/10.3390/met12050701,8.94,383.0,323.0,1354.13
800,CuCrZr,Image analysis,Argon,Prismatic,160.0,950.0,0.08,0.03,0.07,15.99597593427837,28.85,98.2233834799536,EP-M150,https://doi.org/10.3390/met12050701,8.94,383.0,323.0,1354.13
801,CuCrZr,Image analysis,Argon,Prismatic,200.0,650.0,0.06,0.03,0.07,15.99597593427837,28.85,96.8394137650624,EP-M150,https://doi.org/10.3390/met12050701,8.94,383.0,323.0,1354.13
802,CuCrZr,Image analysis,Argon,Prismatic,200.0,750.0,0.05,0.03,0.07,15.99597593427837,28.85,98.8859996057268,EP-M150,https://doi.org/10.3390/met12050701,8.94,383.0,323.0,1354.13
803,CuCrZr,Image analysis,Argon,Prismatic,200.0,850.0,0.08,0.03,0.07,15.99597593427837,28.85,98.4372119957615,EP-M150,https://doi.org/10.3390/met12050701,8.94,383.0,323.0,1354.13
804,CuCrZr,Image analysis,Argon,Prismatic,200.0,950.0,0.07,0.03,0.07,15.99597593427837,28.85,97.0023194352036,EP-M150,https://doi.org/10.3390/met12050701,8.94,383.0,323.0,1354.13
805,CuCrZr,Image analysis,Argon,Prismatic,240.0,650.0,0.07,0.03,0.07,15.99597593427837,28.85,98.308161454868,EP-M150,https://doi.org/10.3390/met12050701,8.94,383.0,323.0,1354.13
806,CuCrZr,Image analysis,Argon,Prismatic,240.0,750.0,0.08,0.03,0.07,15.99597593427837,28.85,98.5445651906064,EP-M150,https://doi.org/10.3390/met12050701,8.94,383.0,323.0,1354.13
807,CuCrZr,Image analysis,Argon,Prismatic,240.0,850.0,0.06,0.03,0.07,15.99597593427837,28.85,98.2300368399004,EP-M150,https://doi.org/10.3390/met12050701,8.94,383.0,323.0,1354.13
808,CuCrZr,Image analysis,Argon,Prismatic,240.0,950.0,0.05,0.03,0.07,15.99597593427837,28.85,98.5173634213055,EP-M150,https://doi.org/10.3390/met12050701,8.94,383.0,323.0,1354.13
809,CuCrZr,Image analysis,Argon,Prismatic,280.0,650.0,0.08,0.03,0.07,15.99597593427837,28.85,96.8972856755624,EP-M150,https://doi.org/10.3390/met12050701,8.94,383.0,323.0,1354.13
810,CuCrZr,Image analysis,Argon,Prismatic,280.0,750.0,0.07,0.03,0.07,15.99597593427837,28.85,98.7864641088194,EP-M150,https://doi.org/10.3390/met12050701,8.94,383.0,323.0,1354.13
811,CuCrZr,Image analysis,Argon,Prismatic,280.0,850.0,0.06,0.03,0.07,15.99597593427837,28.85,98.9719388383726,EP-M150,https://doi.org/10.3390/met12050701,8.94,383.0,323.0,1354.13
812,CuCrZr,Image analysis,Argon,Prismatic,280.0,950.0,0.05,0.03,0.07,15.99597593427837,28.85,97.7592623395185,EP-M150,https://doi.org/10.3390/met12050701,8.94,383.0,323.0,1354.13
813,CuCrZr,Archimedes method,Argon,Prismatic,465.0,300.0,0.06,0.03,0.055,15.89754542203105,30.3,98.43,TruPrint 1000,https://doi.org/10.1016/j.jallcom.2022.166627,8.94,383.0,323.0,1354.13
814,CuCrZr,Archimedes method,Argon,Prismatic,465.0,350.0,0.07,0.03,0.055,15.89754542203105,30.3,97.79,TruPrint 1000,https://doi.org/10.1016/j.jallcom.2022.166627,8.94,383.0,323.0,1354.13
815,CuCrZr,Archimedes method,Argon,Prismatic,465.0,400.0,0.08,0.03,0.055,15.89754542203105,30.3,98.03,TruPrint 1000,https://doi.org/10.1016/j.jallcom.2022.166627,8.94,383.0,323.0,1354.13
816,CuCrZr,Archimedes method,Argon,Prismatic,465.0,450.0,0.09,0.03,0.055,15.89754542203105,30.3,98.09,TruPrint 1000,https://doi.org/10.1016/j.jallcom.2022.166627,8.94,383.0,323.0,1354.13
817,CuCrZr,Archimedes method,Argon,Prismatic,475.0,300.0,0.07,0.03,0.055,15.89754542203105,30.3,97.68,TruPrint 1000,https://doi.org/10.1016/j.jallcom.2022.166627,8.94,383.0,323.0,1354.13
818,CuCrZr,Archimedes method,Argon,Prismatic,475.0,350.0,0.08,0.03,0.055,15.89754542203105,30.3,97.58,TruPrint 1000,https://doi.org/10.1016/j.jallcom.2022.166627,8.94,383.0,323.0,1354.13
819,CuCrZr,Archimedes method,Argon,Prismatic,475.0,400.0,0.09,0.03,0.055,15.89754542203105,30.3,98.09,TruPrint 1000,https://doi.org/10.1016/j.jallcom.2022.166627,8.94,383.0,323.0,1354.13
820,CuCrZr,Archimedes method,Argon,Prismatic,475.0,450.0,0.06,0.03,0.055,15.89754542203105,30.3,98.69,TruPrint 1000,https://doi.org/10.1016/j.jallcom.2022.166627,8.94,383.0,323.0,1354.13
821,CuCrZr,Archimedes method,Argon,Prismatic,485.0,300.0,0.08,0.03,0.055,15.89754542203105,30.3,98.22,TruPrint 1000,https://doi.org/10.1016/j.jallcom.2022.166627,8.94,383.0,323.0,1354.13
822,CuCrZr,Archimedes method,Argon,Prismatic,485.0,350.0,0.09,0.03,0.055,15.89754542203105,30.3,97.88,TruPrint 1000,https://doi.org/10.1016/j.jallcom.2022.166627,8.94,383.0,323.0,1354.13
823,CuCrZr,Archimedes method,Argon,Prismatic,485.0,400.0,0.06,0.03,0.055,15.89754542203105,30.3,97.72,TruPrint 1000,https://doi.org/10.1016/j.jallcom.2022.166627,8.94,383.0,323.0,1354.13
824,CuCrZr,Archimedes method,Argon,Prismatic,485.0,450.0,0.07,0.03,0.055,15.89754542203105,30.3,97.42,TruPrint 1000,https://doi.org/10.1016/j.jallcom.2022.166627,8.94,383.0,323.0,1354.13
825,CuCrZr,Archimedes method,Argon,Prismatic,495.0,300.0,0.09,0.03,0.055,15.89754542203105,30.3,97.53,TruPrint 1000,https://doi.org/10.1016/j.jallcom.2022.166627,8.94,383.0,323.0,1354.13
826,CuCrZr,Archimedes method,Argon,Prismatic,495.0,350.0,0.06,0.03,0.055,15.89754542203105,30.3,98.27,TruPrint 1000,https://doi.org/10.1016/j.jallcom.2022.166627,8.94,383.0,323.0,1354.13
827,CuCrZr,Archimedes method,Argon,Prismatic,495.0,400.0,0.07,0.03,0.055,15.89754542203105,30.3,96.55,TruPrint 1000,https://doi.org/10.1016/j.jallcom.2022.166627,8.94,383.0,323.0,1354.13
828,CuCrZr,Archimedes method,Argon,Prismatic,495.0,450.0,0.08,0.03,0.055,15.89754542203105,30.3,96.54,TruPrint 1000,https://doi.org/10.1016/j.jallcom.2022.166627,8.94,383.0,323.0,1354.13
829,CuCrZr,Archimedes method,Argon,Prismatic,400.0,300.0,0.08,0.03,0.3,2.999999893896705,25.0,99.15,TruPint 3000,https://doi.org/10.1016/j.msea.2022.144054,8.94,383.0,323.0,1354.13
830,CuCrZr,Archimedes method,Argon,Prismatic,400.0,500.0,0.1,0.03,0.3,2.999999893896705,25.0,98.62,TruPint 3000,https://doi.org/10.1016/j.msea.2022.144054,8.94,383.0,323.0,1354.13
831,CuCrZr,Archimedes method,Argon,Prismatic,400.0,700.0,0.12,0.03,0.3,2.999999893896705,25.0,98.83,TruPint 3000,https://doi.org/10.1016/j.msea.2022.144054,8.94,383.0,323.0,1354.13
832,CuCrZr,Archimedes method,Argon,Prismatic,410.0,480.0,0.072,0.03,0.09,19.99999911111111,27.0,99.08,XDM250,https://doi.org/10.3390/su142114639,8.94,383.0,323.0,1354.13
833,CuCrZr,Archimedes method,Argon,Prismatic,440.0,480.0,0.072,0.03,0.09,19.99999911111111,27.0,99.15,XDM250,https://doi.org/10.3390/su142114639,8.94,383.0,323.0,1354.13
834,CuCrZr,Archimedes method,Argon,Prismatic,410.0,720.0,0.072,0.03,0.09,19.99999911111111,27.0,99.14,XDM250,https://doi.org/10.3390/su142114639,8.94,383.0,323.0,1354.13
835,CuCrZr,Archimedes method,Argon,Prismatic,440.0,720.0,0.072,0.03,0.09,19.99999911111111,27.0,99.17,XDM250,https://doi.org/10.3390/su142114639,8.94,383.0,323.0,1354.13
836,CuCrZr,Archimedes method,Argon,Prismatic,410.0,480.0,0.11,0.03,0.09,19.99999911111111,27.0,99.12,XDM250,https://doi.org/10.3390/su142114639,8.94,383.0,323.0,1354.13
837,CuCrZr,Archimedes method,Argon,Prismatic,440.0,480.0,0.11,0.03,0.09,19.99999911111111,27.0,99.14,XDM250,https://doi.org/10.3390/su142114639,8.94,383.0,323.0,1354.13
838,CuCrZr,Archimedes method,Argon,Prismatic,410.0,720.0,0.11,0.03,0.09,19.99999911111111,27.0,99.14,XDM250,https://doi.org/10.3390/su142114639,8.94,383.0,323.0,1354.13
839,CuCrZr,Archimedes method,Argon,Prismatic,440.0,720.0,0.11,0.03,0.09,19.99999911111111,27.0,99.18,XDM250,https://doi.org/10.3390/su142114639,8.94,383.0,323.0,1354.13
840,CuCrZr,Archimedes method,Argon,Prismatic,400.0,600.0,0.09,0.03,0.09,19.99999911111111,27.0,99.21,XDM250,https://doi.org/10.3390/su142114639,8.94,383.0,323.0,1354.13
841,CuCrZr,Archimedes method,Argon,Prismatic,450.0,600.0,0.09,0.03,0.09,19.99999911111111,27.0,99.25,XDM250,https://doi.org/10.3390/su142114639,8.94,383.0,323.0,1354.13
842,CuCrZr,Archimedes method,Argon,Prismatic,425.0,400.0,0.09,0.03,0.09,19.99999911111111,27.0,99.09,XDM250,https://doi.org/10.3390/su142114639,8.94,383.0,323.0,1354.13
843,CuCrZr,Archimedes method,Argon,Prismatic,425.0,800.0,0.09,0.03,0.09,19.99999911111111,27.0,99.21,XDM250,https://doi.org/10.3390/su142114639,8.94,383.0,323.0,1354.13
844,CuCrZr,Archimedes method,Argon,Prismatic,425.0,600.0,0.06,0.03,0.09,19.99999911111111,27.0,99.17,XDM250,https://doi.org/10.3390/su142114639,8.94,383.0,323.0,1354.13
845,CuCrZr,Archimedes method,Argon,Prismatic,425.0,600.0,0.12,0.03,0.09,19.99999911111111,27.0,99.16,XDM250,https://doi.org/10.3390/su142114639,8.94,383.0,323.0,1354.13
846,CuCrZr,Archimedes method,Argon,Prismatic,425.0,600.0,0.09,0.03,0.09,19.99999911111111,27.0,99.23,XDM250,https://doi.org/10.3390/su142114639,8.94,383.0,323.0,1354.13
847,CuCrZr,Archimedes method,Argon,Prismatic,425.0,600.0,0.09,0.03,0.09,19.99999911111111,27.0,99.18,XDM250,https://doi.org/10.3390/su142114639,8.94,383.0,323.0,1354.13
848,CuCrZr,Archimedes method,Argon,Prismatic,425.0,600.0,0.09,0.03,0.09,19.99999911111111,27.0,99.13,XDM250,https://doi.org/10.3390/su142114639,8.94,383.0,323.0,1354.13
849,CuCrZr,Archimedes method,Argon,Prismatic,425.0,600.0,0.09,0.03,0.09,19.99999911111111,27.0,99.15,XDM250,https://doi.org/10.3390/su142114639,8.94,383.0,323.0,1354.13
850,CuCrZr,Archimedes method,Argon,Prismatic,425.0,600.0,0.09,0.03,0.09,19.99999911111111,27.0,99.14,XDM250,https://doi.org/10.3390/su142114639,8.94,383.0,323.0,1354.13
851,CuCrZr,Archimedes method,Argon,Prismatic,425.0,600.0,0.09,0.03,0.09,19.99999911111111,27.0,99.18,XDM250,https://doi.org/10.3390/su142114639,8.94,383.0,323.0,1354.13
852,CuCrZr,Archimedes method,Argon,Prismatic,290.0,442.0,0.14,0.03,0.08,19.99949587692308,27.0,94.81,EOS M290,https://doi.org/10.1016/j.jallcom.2020.154350,8.94,383.0,323.0,1354.13
853,CuCrZr,Archimedes method,Argon,Prismatic,290.0,442.0,0.2,0.03,0.08,19.99949587692308,27.0,92.86,EOS M290,https://doi.org/10.1016/j.jallcom.2020.154350,8.94,383.0,323.0,1354.13
854,CuCrZr,Archimedes method,Argon,Prismatic,290.0,858.0,0.14,0.03,0.08,19.99949587692308,27.0,94.95,EOS M290,https://doi.org/10.1016/j.jallcom.2020.154350,8.94,383.0,323.0,1354.13
855,CuCrZr,Archimedes method,Argon,Prismatic,290.0,858.0,0.2,0.03,0.08,19.99949587692308,27.0,91.29,EOS M290,https://doi.org/10.1016/j.jallcom.2020.154350,8.94,383.0,323.0,1354.13
856,CuCrZr,Archimedes method,Argon,Prismatic,350.0,441.0,0.14,0.03,0.08,19.99949587692308,27.0,98.95,EOS M290,https://doi.org/10.1016/j.jallcom.2020.154350,8.94,383.0,323.0,1354.13
857,CuCrZr,Archimedes method,Argon,Prismatic,350.0,441.0,0.2,0.03,0.08,19.99949587692308,27.0,97.99,EOS M290,https://doi.org/10.1016/j.jallcom.2020.154350,8.94,383.0,323.0,1354.13
858,CuCrZr,Archimedes method,Argon,Prismatic,350.0,858.0,0.14,0.03,0.08,19.99949587692308,27.0,98.44,EOS M290,https://doi.org/10.1016/j.jallcom.2020.154350,8.94,383.0,323.0,1354.13
859,CuCrZr,Archimedes method,Argon,Prismatic,350.0,858.0,0.2,0.03,0.08,19.99949587692308,27.0,96.27,EOS M290,https://doi.org/10.1016/j.jallcom.2020.154350,8.94,383.0,323.0,1354.13
860,CuCrZr,Archimedes method,Argon,Prismatic,320.0,650.0,0.12,0.03,0.08,19.99949587692308,27.0,98.04,EOS M290,https://doi.org/10.1016/j.jallcom.2020.154350,8.94,383.0,323.0,1354.13
861,CuCrZr,Archimedes method,Argon,Prismatic,320.0,650.0,0.22,0.03,0.08,19.99949587692308,27.0,95.47,EOS M290,https://doi.org/10.1016/j.jallcom.2020.154350,8.94,383.0,323.0,1354.13
862,CuCrZr,Archimedes method,Argon,Prismatic,320.0,300.0,0.17,0.03,0.08,19.99949587692308,27.0,95.47,EOS M290,https://doi.org/10.1016/j.jallcom.2020.154350,8.94,383.0,323.0,1354.13
863,CuCrZr,Archimedes method,Argon,Prismatic,320.0,1000.0,0.17,0.03,0.08,19.99949587692308,27.0,93.83,EOS M290,https://doi.org/10.1016/j.jallcom.2020.154350,8.94,383.0,323.0,1354.13
864,CuCrZr,Archimedes method,Argon,Prismatic,270.0,650.0,0.17,0.03,0.08,19.99949587692308,27.0,92.36,EOS M290,https://doi.org/10.1016/j.jallcom.2020.154350,8.94,383.0,323.0,1354.13
865,CuCrZr,Archimedes method,Argon,Prismatic,370.0,650.0,0.17,0.03,0.08,19.99949587692308,27.0,99.14,EOS M290,https://doi.org/10.1016/j.jallcom.2020.154350,8.94,383.0,323.0,1354.13
866,CuCrZr,Archimedes method,Argon,Prismatic,320.0,650.0,0.17,0.03,0.08,19.99949587692308,27.0,97.0,EOS M290,https://doi.org/10.1016/j.jallcom.2020.154350,8.94,383.0,323.0,1354.13
867,CuCrZr,Archimedes method,Argon,Prismatic,320.0,650.0,0.17,0.03,0.08,19.99949587692308,27.0,96.6,EOS M290,https://doi.org/10.1016/j.jallcom.2020.154350,8.94,383.0,323.0,1354.13
868,CuCrZr,Archimedes method,Argon,Prismatic,320.0,650.0,0.17,0.03,0.08,19.99949587692308,27.0,96.39,EOS M290,https://doi.org/10.1016/j.jallcom.2020.154350,8.94,383.0,323.0,1354.13
869,CuCrZr,Archimedes method,Argon,Prismatic,320.0,650.0,0.17,0.03,0.08,19.99949587692308,27.0,96.72,EOS M290,https://doi.org/10.1016/j.jallcom.2020.154350,8.94,383.0,323.0,1354.13
870,CuCrZr,Archimedes method,Argon,Prismatic,320.0,650.0,0.17,0.03,0.08,19.99949587692308,27.0,96.45,EOS M290,https://doi.org/10.1016/j.jallcom.2020.154350,8.94,383.0,323.0,1354.13
871,CuCrZr,Archimedes method,Argon,Prismatic,320.0,650.0,0.17,0.03,0.08,19.99949587692308,27.0,96.1,EOS M290,https://doi.org/10.1016/j.jallcom.2020.154350,8.94,383.0,323.0,1354.13
872,CuCrZr,Archimedes method,Argon,NI,350.0,250.0,0.08,0.03,0.1,15.999998976,30.268,95.8739147741445,EOS M250,https://doi.org/10.1088/2053-1591/ab4e2f,8.94,383.0,323.0,1354.13
873,CuCrZr,Archimedes method,Argon,NI,350.0,300.0,0.09,0.03,0.1,15.999998976,30.268,95.6429228785088,EOS M250,https://doi.org/10.1088/2053-1591/ab4e2f,8.94,383.0,323.0,1354.13
874,CuCrZr,Archimedes method,Argon,NI,350.0,350.0,0.1,0.03,0.1,15.999998976,30.268,95.5343180286279,EOS M250,https://doi.org/10.1088/2053-1591/ab4e2f,8.94,383.0,323.0,1354.13
875,CuCrZr,Archimedes method,Argon,NI,350.0,400.0,0.11,0.03,0.1,15.999998976,30.268,95.6389932967831,EOS M250,https://doi.org/10.1088/2053-1591/ab4e2f,8.94,383.0,323.0,1354.13
876,CuCrZr,Archimedes method,Argon,NI,375.0,250.0,0.09,0.03,0.1,15.999998976,30.268,96.5408737003561,EOS M250,https://doi.org/10.1088/2053-1591/ab4e2f,8.94,383.0,323.0,1354.13
877,CuCrZr,Archimedes method,Argon,NI,375.0,300.0,0.08,0.03,0.1,15.999998976,30.268,96.421772982268,EOS M250,https://doi.org/10.1088/2053-1591/ab4e2f,8.94,383.0,323.0,1354.13
878,CuCrZr,Archimedes method,Argon,NI,375.0,350.0,0.11,0.03,0.1,15.999998976,30.268,96.0928790926508,EOS M250,https://doi.org/10.1088/2053-1591/ab4e2f,8.94,383.0,323.0,1354.13
879,CuCrZr,Archimedes method,Argon,NI,375.0,400.0,0.1,0.03,0.1,15.999998976,30.268,96.4213367159014,EOS M250,https://doi.org/10.1088/2053-1591/ab4e2f,8.94,383.0,323.0,1354.13
880,CuCrZr,Archimedes method,Argon,NI,400.0,250.0,0.1,0.03,0.1,15.999998976,30.268,97.4316022439588,EOS M250,https://doi.org/10.1088/2053-1591/ab4e2f,8.94,383.0,323.0,1354.13
881,CuCrZr,Archimedes method,Argon,NI,400.0,300.0,0.11,0.03,0.1,15.999998976,30.268,96.7635542440437,EOS M250,https://doi.org/10.1088/2053-1591/ab4e2f,8.94,383.0,323.0,1354.13
882,CuCrZr,Archimedes method,Argon,NI,400.0,350.0,0.08,0.03,0.1,15.999998976,30.268,97.0920086828683,EOS M250,https://doi.org/10.1088/2053-1591/ab4e2f,8.94,383.0,323.0,1354.13
883,CuCrZr,Archimedes method,Argon,NI,400.0,400.0,0.09,0.03,0.1,15.999998976,30.268,97.0917857730459,EOS M250,https://doi.org/10.1088/2053-1591/ab4e2f,8.94,383.0,323.0,1354.13
884,CuCrZr,Archimedes method,Argon,NI,425.0,250.0,0.11,0.03,0.1,15.999998976,30.268,97.4202402118704,EOS M250,https://doi.org/10.1088/2053-1591/ab4e2f,8.94,383.0,323.0,1354.13
885,CuCrZr,Archimedes method,Argon,NI,425.0,300.0,0.1,0.03,0.1,15.999998976,30.268,97.6472961569285,EOS M250,https://doi.org/10.1088/2053-1591/ab4e2f,8.94,383.0,323.0,1354.13
886,CuCrZr,Archimedes method,Argon,NI,425.0,350.0,0.09,0.03,0.1,15.999998976,30.268,97.6435799317471,EOS M250,https://doi.org/10.1088/2053-1591/ab4e2f,8.94,383.0,323.0,1354.13
887,CuCrZr,Archimedes method,Argon,NI,425.0,400.0,0.08,0.03,0.1,15.999998976,30.268,96.6433580834001,EOS M250,https://doi.org/10.1088/2053-1591/ab4e2f,8.94,383.0,323.0,1354.13
888,CuCrZr,Archimedes method,Argon,Prismatic,400.0,400.1600640256102,0.07,0.03,0.07,3.999786666666667,34.0,89.3,Renishaw AM400,https://doi.org/10.1016/j.msea.2022.142740,8.94,383.0,323.0,1354.13
889,CuCrZr,Archimedes method,Argon,Prismatic,400.0,249.8282430828806,0.09,0.03,0.07,3.999786666666667,34.0,92.4,Renishaw AM400,https://doi.org/10.1016/j.msea.2022.142740,8.94,383.0,323.0,1354.13
890,CuCrZr,Archimedes method,Argon,Prismatic,400.0,199.930024491428,0.09,0.03,0.07,3.999786666666667,34.0,99.5,Renishaw AM400,https://doi.org/10.1016/j.msea.2022.142740,8.94,383.0,323.0,1354.13
891,CuCrZr,Archimedes method,Argon,Prismatic,350.0,100.0228623685414,0.09,0.03,0.07,3.999786666666667,34.0,95.4,Renishaw AM400,https://doi.org/10.1016/j.msea.2022.142740,8.94,383.0,323.0,1354.13
892,CuCrZr,Archimedes method,Argon,Prismatic,600.0,1000.0,0.12,0.05,0.15,0.9999507692307692,32.5,98.75,EOS M280,https://doi.org/10.1016/j.jallcom.2022.167425,8.94,383.0,323.0,1354.13
893,CuCrZr,Archimedes method,Argon,Prismatic,320.0,500.0,0.09,0.03,0.08,23.99881846153846,27.6,99.1296992481203, EOS M290,https://doi.org/10.1016/j.matchemphys.2022.127249,8.94,383.0,323.0,1354.13
894,CuCrZr,Archimedes method,Argon,Prismatic,320.0,600.0,0.09,0.03,0.08,23.99881846153846,27.6,98.9086466165413, EOS M290,https://doi.org/10.1016/j.matchemphys.2022.127249,8.94,383.0,323.0,1354.13
895,CuCrZr,Archimedes method,Argon,Prismatic,320.0,700.0,0.09,0.03,0.08,23.99881846153846,27.6,98.9988721804511, EOS M290,https://doi.org/10.1016/j.matchemphys.2022.127249,8.94,383.0,323.0,1354.13
896,CuCrZr,Archimedes method,Argon,Prismatic,320.0,800.0,0.09,0.03,0.08,23.99881846153846,27.6,98.91992481203, EOS M290,https://doi.org/10.1016/j.matchemphys.2022.127249,8.94,383.0,323.0,1354.13
