Repository: machin0r/beam-ml

# BEAM-ML

**B**uild **E**valuation for **A**dditive **M**anufacturing

Machine learning system for Laser Powder Bed Fusion (L-PBF) additive manufacturing. Predicts relative density from process parameters and material properties, and recommends parameter ranges to hit a target density.

## Live API

**Production endpoint**: https://lpbf-api-634665180236.europe-west2.run.app/docs

Interactive API documentation with example requests and responses.

**Quick links:**
- [Health Check](https://lpbf-api-634665180236.europe-west2.run.app/api/v1/health) - API status
- [Model Info](https://lpbf-api-634665180236.europe-west2.run.app/api/v1/model-info) - Deployed model details

File: data/processed/lpbf_enriched_v1.csv (part 6 of 7)
No.,Material,Density Measurement Method,Atmosphere,Printed Geom.,Laser Power (W),Scan Speed (mm/s),Hatch space (mm),Layer thickness (mm),Spot size (mm),Geometric Factor,D50 μm,RD (%),Printer Model,DOI,Density (g/cm^3),Specific Heat Capacity (J/kgK),Thermal Conductivity (W/mK),Melting Point (K)
1117,AlSi10Mg,Archimedes method,Argon,Prismatic,150.0,300.0,0.05,0.03,0.07,74.9616,25.68,90.479233226837,SDE,https://doi.org/10.1007/s11665-017-3044-5,2.7,915.0,140.0,853.15
1118,AlSi10Mg,Archimedes method,Argon,Prismatic,150.0,400.0,0.05,0.03,0.07,74.9616,25.68,93.4345047923322,SDE,https://doi.org/10.1007/s11665-017-3044-5,2.7,915.0,140.0,853.15
1119,AlSi10Mg,Archimedes method,Argon,Prismatic,150.0,500.0,0.05,0.03,0.07,74.9616,25.68,94.8083067092651,SDE,https://doi.org/10.1007/s11665-017-3044-5,2.7,915.0,140.0,853.15
1120,AlSi10Mg,Archimedes method,Argon,Prismatic,150.0,600.0,0.05,0.03,0.07,74.9616,25.68,95.9904153354632,SDE,https://doi.org/10.1007/s11665-017-3044-5,2.7,915.0,140.0,853.15
1121,AlSi10Mg,Archimedes method,Argon,Prismatic,150.0,700.0,0.05,0.03,0.07,74.9616,25.68,97.9392971246006,SDE,https://doi.org/10.1007/s11665-017-3044-5,2.7,915.0,140.0,853.15
1122,AlSi10Mg,Archimedes method,Argon,Prismatic,150.0,800.0,0.05,0.03,0.07,74.9616,25.68,98.8658146964856,SDE,https://doi.org/10.1007/s11665-017-3044-5,2.7,915.0,140.0,853.15
1123,AlSi10Mg,Archimedes method,Argon,Prismatic,150.0,900.0,0.05,0.03,0.07,74.9616,25.68,99.2332268370607,SDE,https://doi.org/10.1007/s11665-017-3044-5,2.7,915.0,140.0,853.15
1124,AlSi10Mg,Archimedes method,Argon,Prismatic,150.0,1000.0,0.05,0.03,0.07,74.9616,25.68,97.5239616613418,SDE,https://doi.org/10.1007/s11665-017-3044-5,2.7,915.0,140.0,853.15
1125,AlSi10Mg,Archimedes method,Argon,Prismatic,150.0,1100.0,0.05,0.03,0.07,74.9616,25.68,96.0543130990415,SDE,https://doi.org/10.1007/s11665-017-3044-5,2.7,915.0,140.0,853.15
1126,AlSi10Mg,Archimedes method,Argon,Prismatic,150.0,1200.0,0.05,0.03,0.07,74.9616,25.68,95.6389776357827,SDE,https://doi.org/10.1007/s11665-017-3044-5,2.7,915.0,140.0,853.15
1127,AlSi10Mg,Archimedes method,Argon,Prismatic,150.0,1300.0,0.05,0.03,0.07,74.9616,25.68,94.2172523961661,SDE,https://doi.org/10.1007/s11665-017-3044-5,2.7,915.0,140.0,853.15
1128,AlSi10Mg,Archimedes method,Argon,Prismatic,150.0,1400.0,0.05,0.03,0.07,74.9616,25.68,93.1629392971246,SDE,https://doi.org/10.1007/s11665-017-3044-5,2.7,915.0,140.0,853.15
1129,AlSi10Mg,Archimedes method,Argon,Prismatic,150.0,1500.0,0.05,0.03,0.07,74.9616,25.68,91.0702875399361,SDE,https://doi.org/10.1007/s11665-017-3044-5,2.7,915.0,140.0,853.15
1130,AlSi10Mg,Archimedes method,Argon,Prismatic,150.0,1600.0,0.05,0.03,0.07,74.9616,25.68,90.2875399361022,SDE,https://doi.org/10.1007/s11665-017-3044-5,2.7,915.0,140.0,853.15
1131,AlSi10Mg,Archimedes method,Argon,Prismatic,150.0,1700.0,0.05,0.03,0.07,74.9616,25.68,89.9680511182108,SDE,https://doi.org/10.1007/s11665-017-3044-5,2.7,915.0,140.0,853.15
1132,AlSi10Mg,Archimedes method,Argon,Prismatic,160.0,300.0,0.05,0.03,0.07,74.9616,25.68,90.1118210862619,SDE,https://doi.org/10.1007/s11665-017-3044-5,2.7,915.0,140.0,853.15
1133,AlSi10Mg,Archimedes method,Argon,Prismatic,160.0,400.0,0.05,0.03,0.07,74.9616,25.68,92.6837060702875,SDE,https://doi.org/10.1007/s11665-017-3044-5,2.7,915.0,140.0,853.15
1134,AlSi10Mg,Archimedes method,Argon,Prismatic,160.0,500.0,0.05,0.03,0.07,74.9616,25.68,94.3130990415335,SDE,https://doi.org/10.1007/s11665-017-3044-5,2.7,915.0,140.0,853.15
1135,AlSi10Mg,Archimedes method,Argon,Prismatic,160.0,600.0,0.05,0.03,0.07,74.9616,25.68,95.6549520766773,SDE,https://doi.org/10.1007/s11665-017-3044-5,2.7,915.0,140.0,853.15
1136,AlSi10Mg,Archimedes method,Argon,Prismatic,160.0,700.0,0.05,0.03,0.07,74.9616,25.68,97.4281150159744,SDE,https://doi.org/10.1007/s11665-017-3044-5,2.7,915.0,140.0,853.15
1137,AlSi10Mg,Archimedes method,Argon,Prismatic,160.0,800.0,0.05,0.03,0.07,74.9616,25.68,98.2747603833865,SDE,https://doi.org/10.1007/s11665-017-3044-5,2.7,915.0,140.0,853.15
1138,AlSi10Mg,Archimedes method,Argon,Prismatic,160.0,900.0,0.05,0.03,0.07,74.9616,25.68,98.5782747603833,SDE,https://doi.org/10.1007/s11665-017-3044-5,2.7,915.0,140.0,853.15
1139,AlSi10Mg,Archimedes method,Argon,Prismatic,160.0,1000.0,0.05,0.03,0.07,74.9616,25.68,98.8338658146964,SDE,https://doi.org/10.1007/s11665-017-3044-5,2.7,915.0,140.0,853.15
1140,AlSi10Mg,Archimedes method,Argon,Prismatic,160.0,1100.0,0.05,0.03,0.07,74.9616,25.68,97.3003194888178,SDE,https://doi.org/10.1007/s11665-017-3044-5,2.7,915.0,140.0,853.15
1141,AlSi10Mg,Archimedes method,Argon,Prismatic,160.0,1200.0,0.05,0.03,0.07,74.9616,25.68,96.2460063897763,SDE,https://doi.org/10.1007/s11665-017-3044-5,2.7,915.0,140.0,853.15
1142,AlSi10Mg,Archimedes method,Argon,Prismatic,160.0,1300.0,0.05,0.03,0.07,74.9616,25.68,95.0479233226837,SDE,https://doi.org/10.1007/s11665-017-3044-5,2.7,915.0,140.0,853.15
1143,AlSi10Mg,Archimedes method,Argon,Prismatic,160.0,1400.0,0.05,0.03,0.07,74.9616,25.68,94.3290734824281,SDE,https://doi.org/10.1007/s11665-017-3044-5,2.7,915.0,140.0,853.15
1144,AlSi10Mg,Archimedes method,Argon,Prismatic,160.0,1500.0,0.05,0.03,0.07,74.9616,25.68,93.4504792332268,SDE,https://doi.org/10.1007/s11665-017-3044-5,2.7,915.0,140.0,853.15
1145,AlSi10Mg,Archimedes method,Argon,Prismatic,160.0,1600.0,0.05,0.03,0.07,74.9616,25.68,91.6613418530351,SDE,https://doi.org/10.1007/s11665-017-3044-5,2.7,915.0,140.0,853.15
1146,AlSi10Mg,Archimedes method,Argon,Prismatic,160.0,1700.0,0.05,0.03,0.07,74.9616,25.68,90.5750798722044,SDE,https://doi.org/10.1007/s11665-017-3044-5,2.7,915.0,140.0,853.15
1147,AlSi10Mg,Archimedes method,Argon,Prismatic,170.0,300.0,0.05,0.03,0.07,74.9616,25.68,86.3418530351437,SDE,https://doi.org/10.1007/s11665-017-3044-5,2.7,915.0,140.0,853.15
1148,AlSi10Mg,Archimedes method,Argon,Prismatic,170.0,400.0,0.05,0.03,0.07,74.9616,25.68,92.220447284345,SDE,https://doi.org/10.1007/s11665-017-3044-5,2.7,915.0,140.0,853.15
1149,AlSi10Mg,Archimedes method,Argon,Prismatic,170.0,500.0,0.05,0.03,0.07,74.9616,25.68,93.8658146964856,SDE,https://doi.org/10.1007/s11665-017-3044-5,2.7,915.0,140.0,853.15
1150,AlSi10Mg,Archimedes method,Argon,Prismatic,170.0,600.0,0.05,0.03,0.07,74.9616,25.68,95.3833865814696,SDE,https://doi.org/10.1007/s11665-017-3044-5,2.7,915.0,140.0,853.15
1151,AlSi10Mg,Archimedes method,Argon,Prismatic,170.0,700.0,0.05,0.03,0.07,74.9616,25.68,96.3418530351437,SDE,https://doi.org/10.1007/s11665-017-3044-5,2.7,915.0,140.0,853.15
1152,AlSi10Mg,Archimedes method,Argon,Prismatic,170.0,800.0,0.05,0.03,0.07,74.9616,25.68,97.444089456869,SDE,https://doi.org/10.1007/s11665-017-3044-5,2.7,915.0,140.0,853.15
1153,AlSi10Mg,Archimedes method,Argon,Prismatic,170.0,900.0,0.05,0.03,0.07,74.9616,25.68,98.8817891373802,SDE,https://doi.org/10.1007/s11665-017-3044-5,2.7,915.0,140.0,853.15
1154,AlSi10Mg,Archimedes method,Argon,Prismatic,170.0,1000.0,0.05,0.03,0.07,74.9616,25.68,99.3929712460063,SDE,https://doi.org/10.1007/s11665-017-3044-5,2.7,915.0,140.0,853.15
1155,AlSi10Mg,Archimedes method,Argon,Prismatic,170.0,1100.0,0.05,0.03,0.07,74.9616,25.68,98.0191693290734,SDE,https://doi.org/10.1007/s11665-017-3044-5,2.7,915.0,140.0,853.15
1156,AlSi10Mg,Archimedes method,Argon,Prismatic,170.0,1200.0,0.05,0.03,0.07,74.9616,25.68,97.0766773162939,SDE,https://doi.org/10.1007/s11665-017-3044-5,2.7,915.0,140.0,853.15
1157,AlSi10Mg,Archimedes method,Argon,Prismatic,170.0,1300.0,0.05,0.03,0.07,74.9616,25.68,96.4696485623003,SDE,https://doi.org/10.1007/s11665-017-3044-5,2.7,915.0,140.0,853.15
1158,AlSi10Mg,Archimedes method,Argon,Prismatic,170.0,1400.0,0.05,0.03,0.07,74.9616,25.68,95.2076677316293,SDE,https://doi.org/10.1007/s11665-017-3044-5,2.7,915.0,140.0,853.15
1159,AlSi10Mg,Archimedes method,Argon,Prismatic,170.0,1500.0,0.05,0.03,0.07,74.9616,25.68,94.2492012779552,SDE,https://doi.org/10.1007/s11665-017-3044-5,2.7,915.0,140.0,853.15
1160,AlSi10Mg,Archimedes method,Argon,Prismatic,170.0,1600.0,0.05,0.03,0.07,74.9616,25.68,93.4025559105431,SDE,https://doi.org/10.1007/s11665-017-3044-5,2.7,915.0,140.0,853.15
1161,AlSi10Mg,Archimedes method,Argon,Prismatic,170.0,1700.0,0.05,0.03,0.07,74.9616,25.68,91.4696485623003,SDE,https://doi.org/10.1007/s11665-017-3044-5,2.7,915.0,140.0,853.15
1162,AlSi10Mg,Archimedes method,Argon,Prismatic,180.0,300.0,0.05,0.03,0.07,74.9616,25.68,85.479233226837,SDE,https://doi.org/10.1007/s11665-017-3044-5,2.7,915.0,140.0,853.15
1163,AlSi10Mg,Archimedes method,Argon,Prismatic,180.0,400.0,0.05,0.03,0.07,74.9616,25.68,91.629392971246,SDE,https://doi.org/10.1007/s11665-017-3044-5,2.7,915.0,140.0,853.15
1164,AlSi10Mg,Archimedes method,Argon,Prismatic,180.0,500.0,0.05,0.03,0.07,74.9616,25.68,93.1309904153354,SDE,https://doi.org/10.1007/s11665-017-3044-5,2.7,915.0,140.0,853.15
1165,AlSi10Mg,Archimedes method,Argon,Prismatic,180.0,600.0,0.05,0.03,0.07,74.9616,25.68,95.1118210862619,SDE,https://doi.org/10.1007/s11665-017-3044-5,2.7,915.0,140.0,853.15
1166,AlSi10Mg,Archimedes method,Argon,Prismatic,180.0,700.0,0.05,0.03,0.07,74.9616,25.68,96.1022364217252,SDE,https://doi.org/10.1007/s11665-017-3044-5,2.7,915.0,140.0,853.15
1167,AlSi10Mg,Archimedes method,Argon,Prismatic,180.0,800.0,0.05,0.03,0.07,74.9616,25.68,97.1246006389776,SDE,https://doi.org/10.1007/s11665-017-3044-5,2.7,915.0,140.0,853.15
1168,AlSi10Mg,Archimedes method,Argon,Prismatic,180.0,900.0,0.05,0.03,0.07,74.9616,25.68,98.258785942492,SDE,https://doi.org/10.1007/s11665-017-3044-5,2.7,915.0,140.0,853.15
1169,AlSi10Mg,Archimedes method,Argon,Prismatic,180.0,1000.0,0.05,0.03,0.07,74.9616,25.68,99.8242811501597,SDE,https://doi.org/10.1007/s11665-017-3044-5,2.7,915.0,140.0,853.15
1170,AlSi10Mg,Archimedes method,Argon,Prismatic,180.0,1100.0,0.05,0.03,0.07,74.9616,25.68,98.5623003194888,SDE,https://doi.org/10.1007/s11665-017-3044-5,2.7,915.0,140.0,853.15
1171,AlSi10Mg,Archimedes method,Argon,Prismatic,180.0,1200.0,0.05,0.03,0.07,74.9616,25.68,97.4760383386581,SDE,https://doi.org/10.1007/s11665-017-3044-5,2.7,915.0,140.0,853.15
1172,AlSi10Mg,Archimedes method,Argon,Prismatic,180.0,1300.0,0.05,0.03,0.07,74.9616,25.68,96.9488817891373,SDE,https://doi.org/10.1007/s11665-017-3044-5,2.7,915.0,140.0,853.15
1173,AlSi10Mg,Archimedes method,Argon,Prismatic,180.0,1400.0,0.05,0.03,0.07,74.9616,25.68,96.6613418530351,SDE,https://doi.org/10.1007/s11665-017-3044-5,2.7,915.0,140.0,853.15
1174,AlSi10Mg,Archimedes method,Argon,Prismatic,180.0,1500.0,0.05,0.03,0.07,74.9616,25.68,95.2236421725239,SDE,https://doi.org/10.1007/s11665-017-3044-5,2.7,915.0,140.0,853.15
1175,AlSi10Mg,Archimedes method,Argon,Prismatic,180.0,1600.0,0.05,0.03,0.07,74.9616,25.68,94.4249201277955,SDE,https://doi.org/10.1007/s11665-017-3044-5,2.7,915.0,140.0,853.15
1176,AlSi10Mg,Archimedes method,Argon,Prismatic,180.0,1700.0,0.05,0.03,0.07,74.9616,25.68,92.7316293929712,SDE,https://doi.org/10.1007/s11665-017-3044-5,2.7,915.0,140.0,853.15
1177,AlSi10Mg,Archimedes method,Argon,Prismatic,370.0,1573.0,0.16,0.03,0.07,11.99999948492106,31.43,99.8398923016233,EP-M250,https://doi.org/10.3390/ma15072528,2.7,915.0,140.0,853.15
1178,AlSi10Mg,Archimedes method,Argon,Prismatic,370.0,1511.0,0.16,0.03,0.07,11.99999948492106,31.43,99.9097972719804,EP-M250,https://doi.org/10.3390/ma15072528,2.7,915.0,140.0,853.15
1179,AlSi10Mg,Archimedes method,Argon,Prismatic,370.0,1454.0,0.16,0.03,0.07,11.99999948492106,31.43,99.92002062911,EP-M250,https://doi.org/10.3390/ma15072528,2.7,915.0,140.0,853.15
1180,AlSi10Mg,Archimedes method,Argon,Prismatic,370.0,1402.0,0.16,0.03,0.07,11.99999948492106,31.43,99.8496738083825,EP-M250,https://doi.org/10.3390/ma15072528,2.7,915.0,140.0,853.15
1181,AlSi10Mg,Archimedes method,Argon,Prismatic,370.0,1352.0,0.16,0.03,0.07,11.99999948492106,31.43,99.8094993587867,EP-M250,https://doi.org/10.3390/ma15072528,2.7,915.0,140.0,853.15
1182,AlSi10Mg,Archimedes method,Argon,Prismatic,370.0,1306.0,0.16,0.03,0.07,11.99999948492106,31.43,99.7295368135589,EP-M250,https://doi.org/10.3390/ma15072528,2.7,915.0,140.0,853.15
1183,AlSi10Mg,Archimedes method,Argon,Prismatic,370.0,1398.0,0.18,0.03,0.07,11.99999948492106,31.43,99.8196672195098,EP-M250,https://doi.org/10.3390/ma15072528,2.7,915.0,140.0,853.15
1184,AlSi10Mg,Archimedes method,Argon,Prismatic,370.0,1344.0,0.18,0.03,0.07,11.99999948492106,31.43,99.9101288364983,EP-M250,https://doi.org/10.3390/ma15072528,2.7,915.0,140.0,853.15
1185,AlSi10Mg,Archimedes method,Argon,Prismatic,370.0,1293.0,0.18,0.03,0.07,11.99999948492106,31.43,99.8898486114586,EP-M250,https://doi.org/10.3390/ma15072528,2.7,915.0,140.0,853.15
1186,AlSi10Mg,Archimedes method,Argon,Prismatic,370.0,1246.0,0.18,0.03,0.07,11.99999948492106,31.43,99.8400584373625,EP-M250,https://doi.org/10.3390/ma15072528,2.7,915.0,140.0,853.15
1187,AlSi10Mg,Archimedes method,Argon,Prismatic,370.0,1202.0,0.18,0.03,0.07,11.99999948492106,31.43,99.8197778588425,EP-M250,https://doi.org/10.3390/ma15072528,2.7,915.0,140.0,853.15
1188,AlSi10Mg,Archimedes method,Argon,Prismatic,370.0,1161.0,0.18,0.03,0.07,11.99999948492106,31.43,99.7391525380592,EP-M250,https://doi.org/10.3390/ma15072528,2.7,915.0,140.0,853.15
1189,AlSi10Mg,Image analysis,Argon,Prismatic,125.0,1675.0,0.0525,0.03,0.15,26.99871482120545,35.0,83.9, Concept Laser M2 Cusing,https://doi.org/10.1016/j.matdes.2014.09.044,2.7,915.0,140.0,853.15
1190,AlSi10Mg,Image analysis,Argon,Prismatic,125.0,1675.0,0.0975,0.03,0.15,26.99871482120545,35.0,75.3, Concept Laser M2 Cusing,https://doi.org/10.1016/j.matdes.2014.09.044,2.7,915.0,140.0,853.15
1191,AlSi10Mg,Image analysis,Argon,Prismatic,125.0,1025.0,0.0975,0.03,0.15,26.99871482120545,35.0,90.6, Concept Laser M2 Cusing,https://doi.org/10.1016/j.matdes.2014.09.044,2.7,915.0,140.0,853.15
1192,AlSi10Mg,Image analysis,Argon,Prismatic,150.0,1350.0,0.12,0.03,0.15,26.99871482120545,35.0,89.2, Concept Laser M2 Cusing,https://doi.org/10.1016/j.matdes.2014.09.044,2.7,915.0,140.0,853.15
1193,AlSi10Mg,Image analysis,Argon,Prismatic,125.0,1675.0,0.0975,0.03,0.15,26.99871482120545,35.0,70.1, Concept Laser M2 Cusing,https://doi.org/10.1016/j.matdes.2014.09.044,2.7,915.0,140.0,853.15
1194,AlSi10Mg,Image analysis,Argon,Prismatic,150.0,700.0,0.075,0.03,0.15,26.99871482120545,35.0,89.6, Concept Laser M2 Cusing,https://doi.org/10.1016/j.matdes.2014.09.044,2.7,915.0,140.0,853.15
1195,AlSi10Mg,Image analysis,Argon,Prismatic,150.0,1350.0,0.075,0.03,0.15,26.99871482120545,35.0,90.1, Concept Laser M2 Cusing,https://doi.org/10.1016/j.matdes.2014.09.044,2.7,915.0,140.0,853.15
1196,AlSi10Mg,Image analysis,Argon,Prismatic,125.0,1675.0,0.0525,0.03,0.15,26.99871482120545,35.0,84.6, Concept Laser M2 Cusing,https://doi.org/10.1016/j.matdes.2014.09.044,2.7,915.0,140.0,853.15
1197,AlSi10Mg,Image analysis,Argon,Prismatic,175.0,1025.0,0.0975,0.03,0.15,26.99871482120545,35.0,98.3, Concept Laser M2 Cusing,https://doi.org/10.1016/j.matdes.2014.09.044,2.7,915.0,140.0,853.15
1198,AlSi10Mg,Image analysis,Argon,Prismatic,175.0,1675.0,0.0975,0.03,0.15,26.99871482120545,35.0,94.5, Concept Laser M2 Cusing,https://doi.org/10.1016/j.matdes.2014.09.044,2.7,915.0,140.0,853.15
1199,AlSi10Mg,Image analysis,Argon,Prismatic,125.0,1025.0,0.0525,0.03,0.15,26.99871482120545,35.0,88.2, Concept Laser M2 Cusing,https://doi.org/10.1016/j.matdes.2014.09.044,2.7,915.0,140.0,853.15
1200,AlSi10Mg,Image analysis,Argon,Prismatic,150.0,1350.0,0.03,0.03,0.15,26.99871482120545,35.0,89.5, Concept Laser M2 Cusing,https://doi.org/10.1016/j.matdes.2014.09.044,2.7,915.0,140.0,853.15
1201,AlSi10Mg,Image analysis,Argon,Prismatic,125.0,1025.0,0.0525,0.03,0.15,26.99871482120545,35.0,85.9, Concept Laser M2 Cusing,https://doi.org/10.1016/j.matdes.2014.09.044,2.7,915.0,140.0,853.15
1202,AlSi10Mg,Image analysis,Argon,Prismatic,150.0,1350.0,0.075,0.03,0.15,26.99871482120545,35.0,92.5, Concept Laser M2 Cusing,https://doi.org/10.1016/j.matdes.2014.09.044,2.7,915.0,140.0,853.15
1203,AlSi10Mg,Image analysis,Argon,Prismatic,100.0,1350.0,0.075,0.03,0.15,26.99871482120545,35.0,79.5, Concept Laser M2 Cusing,https://doi.org/10.1016/j.matdes.2014.09.044,2.7,915.0,140.0,853.15
1204,AlSi10Mg,Image analysis,Argon,Prismatic,150.0,1350.0,0.075,0.03,0.15,26.99871482120545,35.0,89.9, Concept Laser M2 Cusing,https://doi.org/10.1016/j.matdes.2014.09.044,2.7,915.0,140.0,853.15
1205,AlSi10Mg,Image analysis,Argon,Prismatic,175.0,1025.0,0.0525,0.03,0.15,26.99871482120545,35.0,96.5, Concept Laser M2 Cusing,https://doi.org/10.1016/j.matdes.2014.09.044,2.7,915.0,140.0,853.15
1206,AlSi10Mg,Image analysis,Argon,Prismatic,125.0,1025.0,0.0975,0.03,0.15,26.99871482120545,35.0,90.7, Concept Laser M2 Cusing,https://doi.org/10.1016/j.matdes.2014.09.044,2.7,915.0,140.0,853.15
1207,AlSi10Mg,Image analysis,Argon,Prismatic,175.0,1675.0,0.0525,0.03,0.15,26.99871482120545,35.0,93.6, Concept Laser M2 Cusing,https://doi.org/10.1016/j.matdes.2014.09.044,2.7,915.0,140.0,853.15
1208,AlSi10Mg,Image analysis,Argon,Prismatic,175.0,1675.0,0.0975,0.03,0.15,26.99871482120545,35.0,86.9, Concept Laser M2 Cusing,https://doi.org/10.1016/j.matdes.2014.09.044,2.7,915.0,140.0,853.15
1209,AlSi10Mg,Image analysis,Argon,Prismatic,200.0,1350.0,0.075,0.03,0.15,26.99871482120545,35.0,99.2, Concept Laser M2 Cusing,https://doi.org/10.1016/j.matdes.2014.09.044,2.7,915.0,140.0,853.15
1210,AlSi10Mg,Image analysis,Argon,Prismatic,150.0,2000.0,0.075,0.03,0.15,26.99871482120545,35.0,82.0, Concept Laser M2 Cusing,https://doi.org/10.1016/j.matdes.2014.09.044,2.7,915.0,140.0,853.15
1211,AlSi10Mg,Image analysis,Argon,Prismatic,175.0,1675.0,0.0525,0.03,0.15,26.99871482120545,35.0,93.2, Concept Laser M2 Cusing,https://doi.org/10.1016/j.matdes.2014.09.044,2.7,915.0,140.0,853.15
1212,AlSi10Mg,Image analysis,Argon,Prismatic,150.0,1350.0,0.075,0.03,0.15,26.99871482120545,35.0,94.5, Concept Laser M2 Cusing,https://doi.org/10.1016/j.matdes.2014.09.044,2.7,915.0,140.0,853.15
1213,AlSi10Mg,Image analysis,Argon,Prismatic,150.0,1350.0,0.075,0.03,0.15,26.99871482120545,35.0,92.7, Concept Laser M2 Cusing,https://doi.org/10.1016/j.matdes.2014.09.044,2.7,915.0,140.0,853.15
1214,AlSi10Mg,Image analysis,Argon,Prismatic,175.0,1025.0,0.0975,0.03,0.15,26.99871482120545,35.0,99.2, Concept Laser M2 Cusing,https://doi.org/10.1016/j.matdes.2014.09.044,2.7,915.0,140.0,853.15
1215,AlSi10Mg,Image analysis,Argon,Prismatic,175.0,1025.0,0.0525,0.03,0.15,26.99871482120545,35.0,97.6, Concept Laser M2 Cusing,https://doi.org/10.1016/j.matdes.2014.09.044,2.7,915.0,140.0,853.15
1216,AlSi10Mg,Archimedes method,NI,Other,150.0,1000.0,0.05,0.05,0.115,29.99505969844103,47.5,97.33,SLM M280,https://doi.org/10.1016/j.matdes.2022.111125,2.7,915.0,140.0,853.15
1217,AlSi10Mg,Archimedes method,NI,Other,150.0,1000.0,0.05,0.05,0.115,29.99505969844103,47.5,96.81,SLM M280,https://doi.org/10.1016/j.matdes.2022.111125,2.7,915.0,140.0,853.15
1218,AlSi10Mg,Archimedes method,NI,Other,150.0,1000.0,0.05,0.05,0.115,29.99505969844103,47.5,96.18,SLM M280,https://doi.org/10.1016/j.matdes.2022.111125,2.7,915.0,140.0,853.15
1219,AlSi10Mg,Archimedes method,Argon,Cylindrical,370.0,1700.0,0.11,0.03,0.115,29.99505969844103,41.5,99.5522332506203,SLM M280,https://doi.org/10.1016/j.matdes.2022.111125,2.7,915.0,140.0,853.15
1220,AlSi10Mg,Archimedes method,Argon,Cylindrical,370.0,1700.0,0.12,0.03,0.115,29.99505969844103,41.5,99.2630272952853,SLM M280,https://doi.org/10.1016/j.matdes.2022.111125,2.7,915.0,140.0,853.15
1221,AlSi10Mg,Archimedes method,Argon,Cylindrical,370.0,1700.0,0.13,0.03,0.115,29.99505969844103,41.5,99.3750620347394,SLM M280,https://doi.org/10.1016/j.matdes.2022.111125,2.7,915.0,140.0,853.15
1222,AlSi10Mg,Archimedes method,Argon,Cylindrical,370.0,1600.0,0.11,0.03,0.115,29.99505969844103,41.5,99.3151364764268,SLM M280,https://doi.org/10.1016/j.matdes.2022.111125,2.7,915.0,140.0,853.15
1223,AlSi10Mg,Archimedes method,Argon,Cylindrical,370.0,1600.0,0.12,0.03,0.115,29.99505969844103,41.5,99.3950372208436,SLM M280,https://doi.org/10.1016/j.matdes.2022.111125,2.7,915.0,140.0,853.15
1224,AlSi10Mg,Archimedes method,Argon,Cylindrical,370.0,1600.0,0.13,0.03,0.115,29.99505969844103,41.5,99.2942928039702,SLM M280,https://doi.org/10.1016/j.matdes.2022.111125,2.7,915.0,140.0,853.15
1225,AlSi10Mg,Archimedes method,Argon,Cylindrical,370.0,1500.0,0.11,0.03,0.115,29.99505969844103,41.5,99.4957816377171,SLM M280,https://doi.org/10.1016/j.matdes.2022.111125,2.7,915.0,140.0,853.15
1226,AlSi10Mg,Archimedes method,Argon,Cylindrical,370.0,1500.0,0.12,0.03,0.115,29.99505969844103,41.5,99.4028535980148,SLM M280,https://doi.org/10.1016/j.matdes.2022.111125,2.7,915.0,140.0,853.15
1227,AlSi10Mg,Archimedes method,Argon,Cylindrical,370.0,1500.0,0.13,0.03,0.115,29.99505969844103,41.5,99.3194789081885,SLM M280,https://doi.org/10.1016/j.matdes.2022.111125,2.7,915.0,140.0,853.15
1228,AlSi10Mg,Archimedes method,Argon,Cylindrical,350.0,1700.0,0.11,0.03,0.115,29.99505969844103,41.5,99.4375930521091,SLM M280,https://doi.org/10.1016/j.matdes.2022.111125,2.7,915.0,140.0,853.15
1229,AlSi10Mg,Archimedes method,Argon,Cylindrical,350.0,1700.0,0.12,0.03,0.115,29.99505969844103,41.5,99.505334987593,SLM M280,https://doi.org/10.1016/j.matdes.2022.111125,2.7,915.0,140.0,853.15
1230,AlSi10Mg,Archimedes method,Argon,Cylindrical,350.0,1700.0,0.13,0.03,0.115,29.99505969844103,41.5,99.3880893300248,SLM M280,https://doi.org/10.1016/j.matdes.2022.111125,2.7,915.0,140.0,853.15
1231,AlSi10Mg,Archimedes method,Argon,Cylindrical,350.0,1600.0,0.11,0.03,0.115,29.99505969844103,41.5,99.4401985111662,SLM M280,https://doi.org/10.1016/j.matdes.2022.111125,2.7,915.0,140.0,853.15
1232,AlSi10Mg,Archimedes method,Argon,Cylindrical,350.0,1600.0,0.12,0.03,0.115,29.99505969844103,41.5,99.5504962779156,SLM M280,https://doi.org/10.1016/j.matdes.2022.111125,2.7,915.0,140.0,853.15
1233,AlSi10Mg,Archimedes method,Argon,Cylindrical,350.0,1600.0,0.13,0.03,0.115,29.99505969844103,41.5,99.5244416873449,SLM M280,https://doi.org/10.1016/j.matdes.2022.111125,2.7,915.0,140.0,853.15
1234,AlSi10Mg,Archimedes method,Argon,Cylindrical,350.0,1500.0,0.11,0.03,0.115,29.99505969844103,41.5,99.5305210918114,SLM M280,https://doi.org/10.1016/j.matdes.2022.111125,2.7,915.0,140.0,853.15
1235,AlSi10Mg,Archimedes method,Argon,Cylindrical,350.0,1500.0,0.12,0.03,0.115,29.99505969844103,41.5,99.3898263027295,SLM M280,https://doi.org/10.1016/j.matdes.2022.111125,2.7,915.0,140.0,853.15
1236,AlSi10Mg,Archimedes method,Argon,Cylindrical,350.0,1500.0,0.13,0.03,0.115,29.99505969844103,41.5,99.4897022332506,SLM M280,https://doi.org/10.1016/j.matdes.2022.111125,2.7,915.0,140.0,853.15
1237,AlSi10Mg,Archimedes method,Argon,Cylindrical,330.0,1700.0,0.11,0.03,0.115,29.99505969844103,41.5,99.5313895781637,SLM M280,https://doi.org/10.1016/j.matdes.2022.111125,2.7,915.0,140.0,853.15
1238,AlSi10Mg,Archimedes method,Argon,Cylindrical,330.0,1700.0,0.12,0.03,0.115,29.99505969844103,41.5,99.4480148883374,SLM M280,https://doi.org/10.1016/j.matdes.2022.111125,2.7,915.0,140.0,853.15
1239,AlSi10Mg,Archimedes method,Argon,Cylindrical,330.0,1700.0,0.13,0.03,0.115,29.99505969844103,41.5,99.4514888337469,SLM M280,https://doi.org/10.1016/j.matdes.2022.111125,2.7,915.0,140.0,853.15
1240,AlSi10Mg,Archimedes method,Argon,Cylindrical,330.0,1600.0,0.11,0.03,0.115,29.99505969844103,41.5,99.3872208436724,SLM M280,https://doi.org/10.1016/j.matdes.2022.111125,2.7,915.0,140.0,853.15
1241,AlSi10Mg,Archimedes method,Argon,Cylindrical,330.0,1600.0,0.12,0.03,0.115,29.99505969844103,41.5,99.4983870967742,SLM M280,https://doi.org/10.1016/j.matdes.2022.111125,2.7,915.0,140.0,853.15
1242,AlSi10Mg,Archimedes method,Argon,Cylindrical,330.0,1600.0,0.13,0.03,0.115,29.99505969844103,41.5,99.4705955334987,SLM M280,https://doi.org/10.1016/j.matdes.2022.111125,2.7,915.0,140.0,853.15
1243,AlSi10Mg,Archimedes method,Argon,Cylindrical,330.0,1500.0,0.11,0.03,0.115,29.99505969844103,41.5,99.4098014888337,SLM M280,https://doi.org/10.1016/j.matdes.2022.111125,2.7,915.0,140.0,853.15
1244,AlSi10Mg,Archimedes method,Argon,Cylindrical,330.0,1500.0,0.12,0.03,0.115,29.99505969844103,41.5,99.5331265508684,SLM M280,https://doi.org/10.1016/j.matdes.2022.111125,2.7,915.0,140.0,853.15
1245,AlSi10Mg,Archimedes method,Argon,Cylindrical,330.0,1500.0,0.13,0.03,0.115,29.99505969844103,41.5,99.5009925558312,SLM M280,https://doi.org/10.1016/j.matdes.2022.111125,2.7,915.0,140.0,853.15
1246,AlSi10Mg,Archimedes method,Argon,Prismatic,320.0,900.0,0.0818,0.03,0.08,26.99954710651384,38.5,98.1700288184438,SLM 280HL,https://doi.org/10.1016/j.cie.2019.106194,2.7,915.0,140.0,853.15
1247,AlSi10Mg,Archimedes method,Argon,Prismatic,360.0,900.0,0.0889,0.03,0.08,26.99954710651384,38.5,97.3631123919308,SLM 280HL,https://doi.org/10.1016/j.cie.2019.106194,2.7,915.0,140.0,853.15
1248,AlSi10Mg,Archimedes method,Argon,Prismatic,320.0,750.0,0.09309999999999999,0.03,0.08,26.99954710651384,38.5,97.743515850144,SLM 280HL,https://doi.org/10.1016/j.cie.2019.106194,2.7,915.0,140.0,853.15
1249,AlSi10Mg,Archimedes method,Argon,Prismatic,320.0,900.0,0.07629999999999999,0.03,0.08,26.99954710651384,38.5,97.8414985590778,SLM 280HL,https://doi.org/10.1016/j.cie.2019.106194,2.7,915.0,140.0,853.15
1250,AlSi10Mg,Archimedes method,Argon,Prismatic,400.0,900.0,0.09409999999999999,0.03,0.08,26.99954710651384,38.5,97.9510086455331,SLM 280HL,https://doi.org/10.1016/j.cie.2019.106194,2.7,915.0,140.0,853.15
1251,AlSi10Mg,Archimedes method,Argon,Prismatic,360.0,900.0,0.083,0.03,0.08,26.99954710651384,38.5,97.9855907780979,SLM 280HL,https://doi.org/10.1016/j.cie.2019.106194,2.7,915.0,140.0,853.15
1252,AlSi10Mg,Archimedes method,Argon,Prismatic,360.0,750.0,0.098,0.03,0.08,26.99954710651384,38.5,97.3227665706051,SLM 280HL,https://doi.org/10.1016/j.cie.2019.106194,2.7,915.0,140.0,853.15
1253,AlSi10Mg,Archimedes method,Argon,Prismatic,320.0,750.0,0.0869,0.03,0.08,26.99954710651384,38.5,97.3631123919308,SLM 280HL,https://doi.org/10.1016/j.cie.2019.106194,2.7,915.0,140.0,853.15
1254,AlSi10Mg,Archimedes method,Argon,Prismatic,320.0,900.0,0.0709,0.03,0.08,26.99954710651384,38.5,98.1354466858789,SLM 280HL,https://doi.org/10.1016/j.cie.2019.106194,2.7,915.0,140.0,853.15
1255,AlSi10Mg,Archimedes method,Argon,Prismatic,400.0,900.0,0.0878,0.03,0.08,26.99954710651384,38.5,96.5100864553314,SLM 280HL,https://doi.org/10.1016/j.cie.2019.106194,2.7,915.0,140.0,853.15
1256,AlSi10Mg,Archimedes method,Argon,Prismatic,400.0,750.0,0.1047,0.03,0.08,26.99954710651384,38.5,97.2132564841498,SLM 280HL,https://doi.org/10.1016/j.cie.2019.106194,2.7,915.0,140.0,853.15
1257,AlSi10Mg,Archimedes method,Argon,Prismatic,360.0,900.0,0.07709999999999999,0.03,0.08,26.99954710651384,38.5,97.9510086455331,SLM 280HL,https://doi.org/10.1016/j.cie.2019.106194,2.7,915.0,140.0,853.15
1258,AlSi10Mg,Archimedes method,Argon,Prismatic,320.0,600.0,0.1024,0.03,0.08,26.99954710651384,38.5,97.386167146974,SLM 280HL,https://doi.org/10.1016/j.cie.2019.106194,2.7,915.0,140.0,853.15
1259,AlSi10Mg,Archimedes method,Argon,Prismatic,360.0,750.0,0.09140000000000001,0.03,0.08,26.99954710651384,38.5,98.1700288184438,SLM 280HL,https://doi.org/10.1016/j.cie.2019.106194,2.7,915.0,140.0,853.15
1260,AlSi10Mg,Archimedes method,Argon,Prismatic,320.0,750.0,0.08070000000000001,0.03,0.08,26.99954710651384,38.5,97.7780979827089,SLM 280HL,https://doi.org/10.1016/j.cie.2019.106194,2.7,915.0,140.0,853.15
1261,AlSi10Mg,Archimedes method,Argon,Prismatic,360.0,600.0,0.111,0.03,0.08,26.99954710651384,38.5,96.8847262247838,SLM 280HL,https://doi.org/10.1016/j.cie.2019.106194,2.7,915.0,140.0,853.15
1262,AlSi10Mg,Archimedes method,Argon,Prismatic,400.0,900.0,0.0815,0.03,0.08,26.99954710651384,38.5,97.5821325648414,SLM 280HL,https://doi.org/10.1016/j.cie.2019.106194,2.7,915.0,140.0,853.15
1263,AlSi10Mg,Archimedes method,Argon,Prismatic,400.0,750.0,0.09770000000000001,0.03,0.08,26.99954710651384,38.5,97.6282420749279,SLM 280HL,https://doi.org/10.1016/j.cie.2019.106194,2.7,915.0,140.0,853.15
1264,AlSi10Mg,Archimedes method,Argon,Prismatic,320.0,600.0,0.0955,0.03,0.08,26.99954710651384,38.5,98.0086455331412,SLM 280HL,https://doi.org/10.1016/j.cie.2019.106194,2.7,915.0,140.0,853.15
1265,AlSi10Mg,Archimedes method,Argon,Prismatic,360.0,750.0,0.0849,0.03,0.08,26.99954710651384,38.5,97.3458213256484,SLM 280HL,https://doi.org/10.1016/j.cie.2019.106194,2.7,915.0,140.0,853.15
1266,AlSi10Mg,Archimedes method,Argon,Prismatic,400.0,600.0,0.1164,0.03,0.08,26.99954710651384,38.5,95.5821325648414,SLM 280HL,https://doi.org/10.1016/j.cie.2019.106194,2.7,915.0,140.0,853.15
1267,AlSi10Mg,Archimedes method,Argon,Prismatic,360.0,600.0,0.1036,0.03,0.08,26.99954710651384,38.5,97.8991354466858,SLM 280HL,https://doi.org/10.1016/j.cie.2019.106194,2.7,915.0,140.0,853.15
1268,AlSi10Mg,Archimedes method,Argon,Prismatic,400.0,750.0,0.0907,0.03,0.08,26.99954710651384,38.5,96.9423631123919,SLM 280HL,https://doi.org/10.1016/j.cie.2019.106194,2.7,915.0,140.0,853.15
1269,AlSi10Mg,Archimedes method,Argon,Prismatic,320.0,600.0,0.0887,0.03,0.08,26.99954710651384,38.5,98.0201729106628,SLM 280HL,https://doi.org/10.1016/j.cie.2019.106194,2.7,915.0,140.0,853.15
1270,AlSi10Mg,Archimedes method,Argon,Prismatic,400.0,600.0,0.1086,0.03,0.08,26.99954710651384,38.5,97.9106628242074,SLM 280HL,https://doi.org/10.1016/j.cie.2019.106194,2.7,915.0,140.0,853.15
1271,AlSi10Mg,Archimedes method,Argon,Prismatic,360.0,600.0,0.09620000000000001,0.03,0.08,26.99954710651384,38.5,97.2536023054755,SLM 280HL,https://doi.org/10.1016/j.cie.2019.106194,2.7,915.0,140.0,853.15
1272,AlSi10Mg,Archimedes method,Argon,Prismatic,400.0,600.0,0.1009,0.03,0.08,26.99954710651384,38.5,98.1239193083573,SLM 280HL,https://doi.org/10.1016/j.cie.2019.106194,2.7,915.0,140.0,853.15
1273,AlSi10Mg,Archimedes method,Argon,Prismatic,260.0,1400.0,0.08,0.03,0.075,5.99993088,34.0,98.92,Dimetal-300,https://doi.org/10.1016/j.optlastec.2023.109316,2.7,915.0,140.0,853.15
1274,AlSi10Mg,Archimedes method,Argon,Prismatic,300.0,1400.0,0.08,0.03,0.075,5.99993088,34.0,99.43,Dimetal-300,https://doi.org/10.1016/j.optlastec.2023.109316,2.7,915.0,140.0,853.15
1275,AlSi10Mg,Archimedes method,Argon,Prismatic,340.0,1400.0,0.08,0.03,0.075,5.99993088,34.0,99.6,Dimetal-300,https://doi.org/10.1016/j.optlastec.2023.109316,2.7,915.0,140.0,853.15
1276,AlSi10Mg,Archimedes method,Argon,Prismatic,260.0,1400.0,0.08,0.03,0.075,5.99993088,34.0,99.64,Dimetal-300,https://doi.org/10.1016/j.optlastec.2023.109316,2.7,915.0,140.0,853.15
1277,AlSi10Mg,Archimedes method,Argon,Prismatic,300.0,1400.0,0.08,0.03,0.075,5.99993088,34.0,99.78,Dimetal-300,https://doi.org/10.1016/j.optlastec.2023.109316,2.7,915.0,140.0,853.15
1278,AlSi10Mg,Archimedes method,Argon,Prismatic,340.0,1400.0,0.08,0.03,0.075,5.99993088,34.0,99.94,Dimetal-300,https://doi.org/10.1016/j.optlastec.2023.109316,2.7,915.0,140.0,853.15
1279,AlSi10Mg,Archimedes method,NI,Prismatic,200.0,800.0,0.1,0.02,0.08,8.999456527816605,28.0,94.3820224719101,SLM 280HL,https://doi.org/10.1016/j.matpr.2022.12.222,2.7,915.0,140.0,853.15
1280,AlSi10Mg,Archimedes method,NI,Prismatic,200.0,1000.0,0.15,0.04,0.08,8.999456527816605,28.0,95.13108614232209,SLM 280HL,https://doi.org/10.1016/j.matpr.2022.12.222,2.7,915.0,140.0,853.15
1281,AlSi10Mg,Archimedes method,NI,Prismatic,200.0,1200.0,0.2,0.06,0.08,8.999456527816605,28.0,92.50936329588015,SLM 280HL,https://doi.org/10.1016/j.matpr.2022.12.222,2.7,915.0,140.0,853.15
1282,AlSi10Mg,Archimedes method,NI,Prismatic,250.0,800.0,0.15,0.06,0.08,8.999456527816605,28.0,95.88014981273409,SLM 280HL,https://doi.org/10.1016/j.matpr.2022.12.222,2.7,915.0,140.0,853.15
1283,AlSi10Mg,Archimedes method,NI,Prismatic,250.0,1000.0,0.2,0.02,0.08,8.999456527816605,28.0,98.12734082397003,SLM 280HL,https://doi.org/10.1016/j.matpr.2022.12.222,2.7,915.0,140.0,853.15
1284,AlSi10Mg,Archimedes method,NI,Prismatic,250.0,1200.0,0.1,0.04,0.08,8.999456527816605,28.0,97.37827715355806,SLM 280HL,https://doi.org/10.1016/j.matpr.2022.12.222,2.7,915.0,140.0,853.15
1285,AlSi10Mg,Archimedes method,NI,Prismatic,300.0,800.0,0.2,0.04,0.08,8.999456527816605,28.0,97.00374531835206,SLM 280HL,https://doi.org/10.1016/j.matpr.2022.12.222,2.7,915.0,140.0,853.15
1286,AlSi10Mg,Archimedes method,NI,Prismatic,300.0,1000.0,0.1,0.06,0.08,8.999456527816605,28.0,96.62921348314607,SLM 280HL,https://doi.org/10.1016/j.matpr.2022.12.222,2.7,915.0,140.0,853.15
1287,AlSi10Mg,Archimedes method,NI,Prismatic,300.0,1200.0,0.15,0.02,0.08,8.999456527816605,28.0,97.75280898876404,SLM 280HL,https://doi.org/10.1016/j.matpr.2022.12.222,2.7,915.0,140.0,853.15
1288,18Ni300,Image analysis,NI,Cylindrical,200.0,200.0,0.12,0.05,0.075,4.999678300912272,39.8,99.0425531914893,Renishaw AM125,https://doi.org/10.3390/ma13194268,8.0,425.0,25.3,1686.15
1289,18Ni300,Image analysis,NI,Cylindrical,200.0,270.0,0.09,0.05,0.075,4.999678300912272,39.8,94.6010638297872,Renishaw AM125,https://doi.org/10.3390/ma13194268,8.0,425.0,25.3,1686.15
1290,18Ni300,Image analysis,NI,Cylindrical,200.0,480.0,0.09,0.03,0.075,4.999678300912272,39.8,96.7021276595744,Renishaw AM125,https://doi.org/10.3390/ma13194268,8.0,425.0,25.3,1686.15
1291,18Ni300,Image analysis,NI,Cylindrical,200.0,340.0,0.12,0.03,0.075,4.999678300912272,39.8,99.3085106382978,Renishaw AM125,https://doi.org/10.3390/ma13194268,8.0,425.0,25.3,1686.15
1292,18Ni300,Image analysis,NI,Cylindrical,200.0,300.0,0.08,0.05,0.075,4.999678300912272,39.8,97.8989361702127,Renishaw AM125,https://doi.org/10.3390/ma13194268,8.0,425.0,25.3,1686.15
1293,18Ni300,Image analysis,Nitrogen,Prismatic,250.0,1302.0,0.12,0.03,0.07,24.99892691888365,29.5,97.3600449842048,EP-M250,https://doi.org/10.1016/j.optlastec.2019.105725,8.0,425.0,25.3,1686.15
1294,18Ni300,Image analysis,Nitrogen,Prismatic,275.0,1432.0,0.12,0.03,0.07,24.99892691888365,29.5,96.5774453122549,EP-M250,https://doi.org/10.1016/j.optlastec.2019.105725,8.0,425.0,25.3,1686.15
1295,18Ni300,Image analysis,Nitrogen,Prismatic,300.0,1563.0,0.12,0.03,0.07,24.99892691888365,29.5,96.0665753360743,EP-M250,https://doi.org/10.1016/j.optlastec.2019.105725,8.0,425.0,25.3,1686.15
1296,18Ni300,Image analysis,Nitrogen,Prismatic,325.0,1693.0,0.12,0.03,0.07,24.99892691888365,29.5,95.7187393160502,EP-M250,https://doi.org/10.1016/j.optlastec.2019.105725,8.0,425.0,25.3,1686.15
1297,18Ni300,Image analysis,Nitrogen,Prismatic,350.0,1823.0,0.12,0.03,0.07,24.99892691888365,29.5,89.7187441426816,EP-M250,https://doi.org/10.1016/j.optlastec.2019.105725,8.0,425.0,25.3,1686.15
1298,18Ni300,Image analysis,Nitrogen,Prismatic,250.0,1042.0,0.12,0.03,0.07,24.99892691888365,29.5,99.1453676807151,EP-M250,https://doi.org/10.1016/j.optlastec.2019.105725,8.0,425.0,25.3,1686.15
1299,18Ni300,Image analysis,Nitrogen,Prismatic,275.0,1146.0,0.12,0.03,0.07,24.99892691888365,29.5,99.0801598902102,EP-M250,https://doi.org/10.1016/j.optlastec.2019.105725,8.0,425.0,25.3,1686.15
1300,18Ni300,Image analysis,Nitrogen,Prismatic,300.0,1250.0,0.12,0.03,0.07,24.99892691888365,29.5,96.6779840447654,EP-M250,https://doi.org/10.1016/j.optlastec.2019.105725,8.0,425.0,25.3,1686.15
1301,18Ni300,Image analysis,Nitrogen,Prismatic,325.0,1354.0,0.12,0.03,0.07,24.99892691888365,29.5,98.8953771328683,EP-M250,https://doi.org/10.1016/j.optlastec.2019.105725,8.0,425.0,25.3,1686.15
1302,18Ni300,Image analysis,Nitrogen,Prismatic,350.0,1458.0,0.12,0.03,0.07,24.99892691888365,29.5,96.3084088768187,EP-M250,https://doi.org/10.1016/j.optlastec.2019.105725,8.0,425.0,25.3,1686.15
1303,18Ni300,Image analysis,Nitrogen,Prismatic,250.0,868.0,0.12,0.03,0.07,24.99892691888365,29.5,98.8980800464643,EP-M250,https://doi.org/10.1016/j.optlastec.2019.105725,8.0,425.0,25.3,1686.15
1304,18Ni300,Image analysis,Nitrogen,Prismatic,275.0,955.0,0.12,0.03,0.07,24.99892691888365,29.5,99.5720129385899,EP-M250,https://doi.org/10.1016/j.optlastec.2019.105725,8.0,425.0,25.3,1686.15
1305,18Ni300,Image analysis,Nitrogen,Prismatic,300.0,1042.0,0.12,0.03,0.07,24.99892691888365,29.5,99.8111339124754,EP-M250,https://doi.org/10.1016/j.optlastec.2019.105725,8.0,425.0,25.3,1686.15
1306,18Ni300,Image analysis,Nitrogen,Prismatic,325.0,1128.0,0.12,0.03,0.07,24.99892691888365,29.5,99.3220030842174,EP-M250,https://doi.org/10.1016/j.optlastec.2019.105725,8.0,425.0,25.3,1686.15
1307,18Ni300,Image analysis,Nitrogen,Prismatic,350.0,1215.0,0.12,0.03,0.07,24.99892691888365,29.5,98.4198187921676,EP-M250,https://doi.org/10.1016/j.optlastec.2019.105725,8.0,425.0,25.3,1686.15
1308,18Ni300,Image analysis,Nitrogen,Prismatic,250.0,744.0,0.12,0.03,0.07,24.99892691888365,29.5,99.5421167835649,EP-M250,https://doi.org/10.1016/j.optlastec.2019.105725,8.0,425.0,25.3,1686.15
1309,18Ni300,Image analysis,Nitrogen,Prismatic,275.0,818.0,0.12,0.03,0.07,24.99892691888365,29.5,99.9660108615295,EP-M250,https://doi.org/10.1016/j.optlastec.2019.105725,8.0,425.0,25.3,1686.15
1310,18Ni300,Image analysis,Nitrogen,Prismatic,300.0,893.0,0.12,0.03,0.07,24.99892691888365,29.5,99.8029865586359,EP-M250,https://doi.org/10.1016/j.optlastec.2019.105725,8.0,425.0,25.3,1686.15
1311,18Ni300,Image analysis,Nitrogen,Prismatic,325.0,967.0,0.12,0.03,0.07,24.99892691888365,29.5,99.7160299669456,EP-M250,https://doi.org/10.1016/j.optlastec.2019.105725,8.0,425.0,25.3,1686.15
1312,18Ni300,Image analysis,Nitrogen,Prismatic,350.0,1042.0,0.12,0.03,0.07,24.99892691888365,29.5,99.1290633197731,EP-M250,https://doi.org/10.1016/j.optlastec.2019.105725,8.0,425.0,25.3,1686.15
1313,18Ni300,Image analysis,Nitrogen,Prismatic,250.0,651.0,0.12,0.03,0.07,24.99892691888365,29.5,99.9470035869915,EP-M250,https://doi.org/10.1016/j.optlastec.2019.105725,8.0,425.0,25.3,1686.15
1314,18Ni300,Image analysis,Nitrogen,Prismatic,275.0,716.0,0.12,0.03,0.07,24.99892691888365,29.5,99.925264439069,EP-M250,https://doi.org/10.1016/j.optlastec.2019.105725,8.0,425.0,25.3,1686.15
1315,18Ni300,Image analysis,Nitrogen,Prismatic,300.0,781.0,0.12,0.03,0.07,24.99892691888365,29.5,99.881776489961,EP-M250,https://doi.org/10.1016/j.optlastec.2019.105725,8.0,425.0,25.3,1686.15
1316,18Ni300,Image analysis,Nitrogen,Prismatic,325.0,846.0,0.12,0.03,0.07,24.99892691888365,29.5,99.62090671489,EP-M250,https://doi.org/10.1016/j.optlastec.2019.105725,8.0,425.0,25.3,1686.15
1317,18Ni300,Image analysis,Nitrogen,Prismatic,350.0,911.0,0.12,0.03,0.07,24.99892691888365,29.5,99.7404720284642,EP-M250,https://doi.org/10.1016/j.optlastec.2019.105725,8.0,425.0,25.3,1686.15
1318,18Ni300,Image analysis,Nitrogen,Prismatic,160.0,650.0,0.1,0.03,0.05,19.99885714285714,34.0,99.473,M2 Laser Cusing ,https://doi.org/10.1016/j.optlastec.2022.108914,8.0,425.0,25.3,1686.15
1319,18Ni300,Image analysis,Nitrogen,Prismatic,170.0,784.0,0.095,0.03,0.05,19.99885714285714,34.0,99.142,M2 Laser Cusing ,https://doi.org/10.1016/j.optlastec.2022.108914,8.0,425.0,25.3,1686.15
1320,18Ni300,Image analysis,Nitrogen,Prismatic,170.0,700.0,0.095,0.03,0.05,19.99885714285714,34.0,99.079,M2 Laser Cusing ,https://doi.org/10.1016/j.optlastec.2022.108914,8.0,425.0,25.3,1686.15
1321,18Ni300,Image analysis,Nitrogen,Prismatic,170.0,700.0,0.095,0.03,0.05,19.99885714285714,34.0,99.46,M2 Laser Cusing ,https://doi.org/10.1016/j.optlastec.2022.108914,8.0,425.0,25.3,1686.15
1322,18Ni300,Image analysis,Nitrogen,Prismatic,170.0,700.0,0.095,0.03,0.05,19.99885714285714,34.0,99.08,M2 Laser Cusing ,https://doi.org/10.1016/j.optlastec.2022.108914,8.0,425.0,25.3,1686.15
1323,18Ni300,Image analysis,Nitrogen,Prismatic,170.0,700.0,0.095,0.03,0.05,19.99885714285714,34.0,99.55,M2 Laser Cusing ,https://doi.org/10.1016/j.optlastec.2022.108914,8.0,425.0,25.3,1686.15
1324,18Ni300,Image analysis,Nitrogen,Prismatic,160.0,750.0,0.09,0.03,0.05,19.99885714285714,34.0,99.98,M2 Laser Cusing ,https://doi.org/10.1016/j.optlastec.2022.108914,8.0,425.0,25.3,1686.15
1325,18Ni300,Image analysis,Nitrogen,Prismatic,180.0,750.0,0.09,0.03,0.05,19.99885714285714,34.0,99.99,M2 Laser Cusing ,https://doi.org/10.1016/j.optlastec.2022.108914,8.0,425.0,25.3,1686.15
1326,18Ni300,Image analysis,Nitrogen,Prismatic,180.0,650.0,0.1,0.03,0.05,19.99885714285714,34.0,98.559,M2 Laser Cusing ,https://doi.org/10.1016/j.optlastec.2022.108914,8.0,425.0,25.3,1686.15
1327,18Ni300,Image analysis,Nitrogen,Prismatic,186.82,700.0,0.095,0.03,0.05,19.99885714285714,34.0,99.481,M2 Laser Cusing ,https://doi.org/10.1016/j.optlastec.2022.108914,8.0,425.0,25.3,1686.15
1328,18Ni300,Image analysis,Nitrogen,Prismatic,170.0,700.0,0.0866,0.03,0.05,19.99885714285714,34.0,99.64,M2 Laser Cusing ,https://doi.org/10.1016/j.optlastec.2022.108914,8.0,425.0,25.3,1686.15
1329,18Ni300,Image analysis,Nitrogen,Prismatic,170.0,616.0,0.095,0.03,0.05,19.99885714285714,34.0,98.696,M2 Laser Cusing ,https://doi.org/10.1016/j.optlastec.2022.108914,8.0,425.0,25.3,1686.15
