Repository: machin0r/beam-ml

# BEAM-ML

**B**uild **E**valuation for **A**dditive **M**anufacturing

Machine learning system for Laser Powder Bed Fusion (L-PBF) additive manufacturing. Predicts relative density from process parameters and material properties, and recommends parameter ranges to hit a target density.

## Live API

**Production endpoint**: https://lpbf-api-634665180236.europe-west2.run.app/docs

Interactive API documentation with example requests and responses.

**Quick links:**
- [Health Check](https://lpbf-api-634665180236.europe-west2.run.app/api/v1/health) - API status
- [Model Info](https://lpbf-api-634665180236.europe-west2.run.app/api/v1/model-info) - Deployed model details

File: data/processed/lpbf_enriched_v1.csv (part 7 of 7)
No.,Material,Density Measurement Method,Atmosphere,Printed Geom.,Laser Power (W),Scan Speed (mm/s),Hatch space (mm),Layer thickness (mm),Spot size (mm),Geometric Factor,D50 μm,RD (%),Printer Model,DOI,Density (g/cm^3),Specific Heat Capacity (J/kgK),Thermal Conductivity (W/mK),Melting Point (K)
1330,18Ni300,Image analysis,Nitrogen,Prismatic,170.0,700.0,0.095,0.03,0.05,19.99885714285714,34.0,99.016,M2 Laser Cusing ,https://doi.org/10.1016/j.optlastec.2022.108914,8.0,425.0,25.3,1686.15
1331,18Ni300,Image analysis,Nitrogen,Prismatic,180.0,650.0,0.09,0.03,0.05,19.99885714285714,34.0,99.1,M2 Laser Cusing ,https://doi.org/10.1016/j.optlastec.2022.108914,8.0,425.0,25.3,1686.15
1332,18Ni300,Image analysis,Nitrogen,Prismatic,160.0,750.0,0.1,0.03,0.05,19.99885714285714,34.0,99.89,M2 Laser Cusing ,https://doi.org/10.1016/j.optlastec.2022.108914,8.0,425.0,25.3,1686.15
1333,18Ni300,Image analysis,Nitrogen,Prismatic,153.18,700.0,0.095,0.03,0.05,19.99885714285714,34.0,99.99,M2 Laser Cusing ,https://doi.org/10.1016/j.optlastec.2022.108914,8.0,425.0,25.3,1686.15
1334,18Ni300,Image analysis,Nitrogen,Prismatic,180.0,750.0,0.1,0.03,0.05,19.99885714285714,34.0,97.89,M2 Laser Cusing ,https://doi.org/10.1016/j.optlastec.2022.108914,8.0,425.0,25.3,1686.15
1335,18Ni300,Image analysis,Nitrogen,Prismatic,160.0,650.0,0.09,0.03,0.05,19.99885714285714,34.0,98.18,M2 Laser Cusing ,https://doi.org/10.1016/j.optlastec.2022.108914,8.0,425.0,25.3,1686.15
1336,18Ni300,Image analysis,Nitrogen,Prismatic,170.0,700.0,0.1034,0.03,0.05,19.99885714285714,34.0,98.91,M2 Laser Cusing ,https://doi.org/10.1016/j.optlastec.2022.108914,8.0,425.0,25.3,1686.15
1337,18Ni300,Image analysis,Nitrogen,Prismatic,170.0,700.0,0.095,0.03,0.05,19.99885714285714,34.0,99.254,M2 Laser Cusing ,https://doi.org/10.1016/j.optlastec.2022.108914,8.0,425.0,25.3,1686.15
1338,18Ni300,Archimedes method,Nitrogen,Prismatic,80.0,200.0,0.105,0.03,0.11,21.99999874285714,34.0,95.27,M2 Laser Cusing ,https://doi.org/10.1016/j.optlastec.2022.108914,8.0,425.0,25.3,1686.15
1339,18Ni300,Archimedes method,Nitrogen,Prismatic,100.0,300.0,0.105,0.03,0.11,21.99999874285714,34.0,91.59,M2 Laser Cusing ,https://doi.org/10.1016/j.optlastec.2022.108914,8.0,425.0,25.3,1686.15
1340,18Ni300,Archimedes method,Nitrogen,Prismatic,120.0,300.0,0.105,0.03,0.11,21.99999874285714,34.0,93.69,M2 Laser Cusing ,https://doi.org/10.1016/j.optlastec.2022.108914,8.0,425.0,25.3,1686.15
1341,18Ni300,Archimedes method,Nitrogen,Prismatic,120.0,400.0,0.105,0.03,0.11,21.99999874285714,34.0,96.68,M2 Laser Cusing ,https://doi.org/10.1016/j.optlastec.2022.108914,8.0,425.0,25.3,1686.15
1342,18Ni300,Archimedes method,Nitrogen,Prismatic,140.0,400.0,0.105,0.03,0.11,21.99999874285714,34.0,96.21,M2 Laser Cusing ,https://doi.org/10.1016/j.optlastec.2022.108914,8.0,425.0,25.3,1686.15
1343,18Ni300,Archimedes method,Nitrogen,Prismatic,140.0,500.0,0.105,0.03,0.11,21.99999874285714,34.0,96.56,M2 Laser Cusing ,https://doi.org/10.1016/j.optlastec.2022.108914,8.0,425.0,25.3,1686.15
1344,18Ni300,Archimedes method,Nitrogen,Prismatic,160.0,400.0,0.105,0.03,0.11,21.99999874285714,34.0,95.9,M2 Laser Cusing ,https://doi.org/10.1016/j.optlastec.2022.108914,8.0,425.0,25.3,1686.15
1345,18Ni300,Archimedes method,Nitrogen,Prismatic,160.0,500.0,0.105,0.03,0.11,21.99999874285714,34.0,96.68,M2 Laser Cusing ,https://doi.org/10.1016/j.optlastec.2022.108914,8.0,425.0,25.3,1686.15
1346,18Ni300,Archimedes method,Nitrogen,Prismatic,180.0,400.0,0.105,0.03,0.11,21.99999874285714,34.0,96.6,M2 Laser Cusing ,https://doi.org/10.1016/j.optlastec.2022.108914,8.0,425.0,25.3,1686.15
1347,18Ni300,Archimedes method,Nitrogen,Prismatic,180.0,500.0,0.105,0.03,0.11,21.99999874285714,34.0,98.45,M2 Laser Cusing ,https://doi.org/10.1016/j.optlastec.2022.108914,8.0,425.0,25.3,1686.15
1348,18Ni300,Archimedes method,Nitrogen,Prismatic,180.0,600.0,0.105,0.03,0.11,21.99999874285714,34.0,99.61,M2 Laser Cusing ,https://doi.org/10.1016/j.optlastec.2022.108914,8.0,425.0,25.3,1686.15
1349,18Ni300,Archimedes method,Nitrogen,Prismatic,80.0,200.0,0.105,0.045,0.11,21.99999874285714,34.0,89.19,M2 Laser Cusing ,https://doi.org/10.1016/j.optlastec.2022.108914,8.0,425.0,25.3,1686.15
1350,18Ni300,Archimedes method,Nitrogen,Prismatic,100.0,300.0,0.105,0.045,0.11,21.99999874285714,34.0,89.93,M2 Laser Cusing ,https://doi.org/10.1016/j.optlastec.2022.108914,8.0,425.0,25.3,1686.15
1351,18Ni300,Archimedes method,Nitrogen,Prismatic,120.0,300.0,0.105,0.045,0.11,21.99999874285714,34.0,88.39,M2 Laser Cusing ,https://doi.org/10.1016/j.optlastec.2022.108914,8.0,425.0,25.3,1686.15
1352,18Ni300,Archimedes method,Nitrogen,Prismatic,120.0,400.0,0.105,0.045,0.11,21.99999874285714,34.0,90.88,M2 Laser Cusing ,https://doi.org/10.1016/j.optlastec.2022.108914,8.0,425.0,25.3,1686.15
1353,18Ni300,Archimedes method,Nitrogen,Prismatic,140.0,400.0,0.105,0.045,0.11,21.99999874285714,34.0,90.59,M2 Laser Cusing ,https://doi.org/10.1016/j.optlastec.2022.108914,8.0,425.0,25.3,1686.15
1354,18Ni300,Archimedes method,Nitrogen,Prismatic,140.0,500.0,0.105,0.045,0.11,21.99999874285714,34.0,96.93,M2 Laser Cusing ,https://doi.org/10.1016/j.optlastec.2022.108914,8.0,425.0,25.3,1686.15
1355,18Ni300,Archimedes method,Nitrogen,Prismatic,160.0,400.0,0.105,0.045,0.11,21.99999874285714,34.0,95.24,M2 Laser Cusing ,https://doi.org/10.1016/j.optlastec.2022.108914,8.0,425.0,25.3,1686.15
1356,18Ni300,Archimedes method,Nitrogen,Prismatic,160.0,500.0,0.105,0.045,0.11,21.99999874285714,34.0,95.31,M2 Laser Cusing ,https://doi.org/10.1016/j.optlastec.2022.108914,8.0,425.0,25.3,1686.15
1357,18Ni300,Archimedes method,Nitrogen,Prismatic,180.0,400.0,0.105,0.045,0.11,21.99999874285714,34.0,93.18,M2 Laser Cusing ,https://doi.org/10.1016/j.optlastec.2022.108914,8.0,425.0,25.3,1686.15
1358,18Ni300,Archimedes method,Nitrogen,Prismatic,180.0,500.0,0.105,0.045,0.11,21.99999874285714,34.0,98.48,M2 Laser Cusing ,https://doi.org/10.1016/j.optlastec.2022.108914,8.0,425.0,25.3,1686.15
1359,18Ni300,Archimedes method,Nitrogen,Prismatic,180.0,600.0,0.105,0.045,0.11,21.99999874285714,34.0,99.35,M2 Laser Cusing ,https://doi.org/10.1016/j.optlastec.2022.108914,8.0,425.0,25.3,1686.15
1360,18Ni300,Archimedes method,Nitrogen,Prismatic,250.0,800.0,0.07,0.05,0.05,19.9976,42.22,99.37,HBD-280,https://doi.org/10.3390/met9101042,8.0,425.0,25.3,1686.15
1361,18Ni300,Archimedes method,Nitrogen,Prismatic,350.0,800.0,0.07,0.05,0.05,19.9976,42.22,98.58,HBD-280,https://doi.org/10.3390/met9101042,8.0,425.0,25.3,1686.15
1362,18Ni300,Archimedes method,Nitrogen,Prismatic,250.0,1200.0,0.07,0.05,0.05,19.9976,42.22,98.63,HBD-280,https://doi.org/10.3390/met9101042,8.0,425.0,25.3,1686.15
1363,18Ni300,Archimedes method,Nitrogen,Prismatic,350.0,1200.0,0.07,0.05,0.05,19.9976,42.22,98.68,HBD-280,https://doi.org/10.3390/met9101042,8.0,425.0,25.3,1686.15
1364,18Ni300,Archimedes method,Nitrogen,Prismatic,250.0,800.0,0.13,0.05,0.05,19.9976,42.22,98.26,HBD-280,https://doi.org/10.3390/met9101042,8.0,425.0,25.3,1686.15
1365,18Ni300,Archimedes method,Nitrogen,Prismatic,350.0,800.0,0.13,0.05,0.05,19.9976,42.22,98.79,HBD-280,https://doi.org/10.3390/met9101042,8.0,425.0,25.3,1686.15
1366,18Ni300,Archimedes method,Nitrogen,Prismatic,250.0,1200.0,0.13,0.05,0.05,19.9976,42.22,96.9,HBD-280,https://doi.org/10.3390/met9101042,8.0,425.0,25.3,1686.15
1367,18Ni300,Archimedes method,Nitrogen,Prismatic,350.0,1200.0,0.13,0.05,0.05,19.9976,42.22,98.2,HBD-280,https://doi.org/10.3390/met9101042,8.0,425.0,25.3,1686.15
1368,18Ni300,Archimedes method,Nitrogen,Prismatic,215.91,1000.0,0.1,0.05,0.05,19.9976,42.22,98.2,HBD-280,https://doi.org/10.3390/met9101042,8.0,425.0,25.3,1686.15
1369,18Ni300,Archimedes method,Nitrogen,Prismatic,384.09,1000.0,0.1,0.05,0.05,19.9976,42.22,98.83,HBD-280,https://doi.org/10.3390/met9101042,8.0,425.0,25.3,1686.15
1370,18Ni300,Archimedes method,Nitrogen,Prismatic,300.0,663.64,0.1,0.05,0.05,19.9976,42.22,99.21,HBD-280,https://doi.org/10.3390/met9101042,8.0,425.0,25.3,1686.15
1371,18Ni300,Archimedes method,Nitrogen,Prismatic,300.0,1336.36,0.1,0.05,0.05,19.9976,42.22,98.25,HBD-280,https://doi.org/10.3390/met9101042,8.0,425.0,25.3,1686.15
1372,18Ni300,Archimedes method,Nitrogen,Prismatic,300.0,1000.0,0.05,0.05,0.05,19.9976,42.22,99.09,HBD-280,https://doi.org/10.3390/met9101042,8.0,425.0,25.3,1686.15
1373,18Ni300,Archimedes method,Nitrogen,Prismatic,300.0,1000.0,0.15,0.05,0.05,19.9976,42.22,97.81,HBD-280,https://doi.org/10.3390/met9101042,8.0,425.0,25.3,1686.15
1374,18Ni300,Archimedes method,Nitrogen,Prismatic,300.0,1000.0,0.1,0.05,0.05,19.9976,42.22,99.22,HBD-280,https://doi.org/10.3390/met9101042,8.0,425.0,25.3,1686.15
1375,18Ni300,Archimedes method,Nitrogen,Prismatic,300.0,1000.0,0.1,0.05,0.05,19.9976,42.22,99.14,HBD-280,https://doi.org/10.3390/met9101042,8.0,425.0,25.3,1686.15
1376,18Ni300,Archimedes method,Nitrogen,Prismatic,300.0,1000.0,0.1,0.05,0.05,19.9976,42.22,99.26,HBD-280,https://doi.org/10.3390/met9101042,8.0,425.0,25.3,1686.15
1377,18Ni300,Archimedes method,Nitrogen,Prismatic,300.0,1000.0,0.1,0.05,0.05,19.9976,42.22,99.26,HBD-280,https://doi.org/10.3390/met9101042,8.0,425.0,25.3,1686.15
1378,18Ni300,Archimedes method,Nitrogen,Prismatic,300.0,1000.0,0.1,0.05,0.05,19.9976,42.22,99.33,HBD-280,https://doi.org/10.3390/met9101042,8.0,425.0,25.3,1686.15
1379,18Ni300,Archimedes method,Nitrogen,Prismatic,300.0,1000.0,0.1,0.05,0.05,19.9976,42.22,99.28,HBD-280,https://doi.org/10.3390/met9101042,8.0,425.0,25.3,1686.15
1380,18Ni300,Image analysis,Argon,Prismatic,250.0,520.0,0.12,0.05,0.07,14.99232,44.5,99.91, SLM-125HL,https://doi.org/10.1016/j.msea.2021.142334,8.0,425.0,25.3,1686.15
1381,18Ni300,Image analysis,Argon,Prismatic,250.0,620.0,0.12,0.05,0.07,14.99232,44.5,99.89, SLM-125HL,https://doi.org/10.1016/j.msea.2021.142334,8.0,425.0,25.3,1686.15
1382,18Ni300,Image analysis,Argon,Prismatic,250.0,720.0,0.12,0.05,0.07,14.99232,44.5,99.98, SLM-125HL,https://doi.org/10.1016/j.msea.2021.142334,8.0,425.0,25.3,1686.15
1383,18Ni300,Image analysis,Argon,Prismatic,250.0,820.0,0.12,0.05,0.07,14.99232,44.5,99.86, SLM-125HL,https://doi.org/10.1016/j.msea.2021.142334,8.0,425.0,25.3,1686.15
1384,18Ni300,Image analysis,Argon,Prismatic,250.0,920.0,0.12,0.05,0.07,14.99232,44.5,99.74, SLM-125HL,https://doi.org/10.1016/j.msea.2021.142334,8.0,425.0,25.3,1686.15
1385,18Ni300,Image analysis,Argon,Prismatic,300.0,520.0,0.12,0.05,0.07,14.99232,44.5,99.76, SLM-125HL,https://doi.org/10.1016/j.msea.2021.142334,8.0,425.0,25.3,1686.15
1386,18Ni300,Image analysis,Argon,Prismatic,300.0,620.0,0.12,0.05,0.07,14.99232,44.5,99.92, SLM-125HL,https://doi.org/10.1016/j.msea.2021.142334,8.0,425.0,25.3,1686.15
1387,18Ni300,Image analysis,Argon,Prismatic,300.0,720.0,0.12,0.05,0.07,14.99232,44.5,99.89, SLM-125HL,https://doi.org/10.1016/j.msea.2021.142334,8.0,425.0,25.3,1686.15
1388,18Ni300,Image analysis,Argon,Prismatic,300.0,820.0,0.12,0.05,0.07,14.99232,44.5,99.93, SLM-125HL,https://doi.org/10.1016/j.msea.2021.142334,8.0,425.0,25.3,1686.15
1389,18Ni300,Image analysis,Argon,Prismatic,300.0,920.0,0.12,0.05,0.07,14.99232,44.5,99.94, SLM-125HL,https://doi.org/10.1016/j.msea.2021.142334,8.0,425.0,25.3,1686.15
1390,18Ni300,Image analysis,Argon,Prismatic,350.0,520.0,0.12,0.05,0.07,14.99232,44.5,99.63, SLM-125HL,https://doi.org/10.1016/j.msea.2021.142334,8.0,425.0,25.3,1686.15
1391,18Ni300,Image analysis,Argon,Prismatic,350.0,620.0,0.12,0.05,0.07,14.99232,44.5,99.92, SLM-125HL,https://doi.org/10.1016/j.msea.2021.142334,8.0,425.0,25.3,1686.15
1392,18Ni300,Image analysis,Argon,Prismatic,350.0,720.0,0.12,0.05,0.07,14.99232,44.5,99.97, SLM-125HL,https://doi.org/10.1016/j.msea.2021.142334,8.0,425.0,25.3,1686.15
1393,18Ni300,Image analysis,Argon,Prismatic,350.0,820.0,0.12,0.05,0.07,14.99232,44.5,99.99, SLM-125HL,https://doi.org/10.1016/j.msea.2021.142334,8.0,425.0,25.3,1686.15
1394,18Ni300,Image analysis,Argon,Prismatic,350.0,920.0,0.12,0.05,0.07,14.99232,44.5,99.99, SLM-125HL,https://doi.org/10.1016/j.msea.2021.142334,8.0,425.0,25.3,1686.15
1395,18Ni300,Archimedes method,Nitrogen,Prismatic,200.0,750.0,0.13,0.04,0.07,29.99934069896211,29.11,98.9519743863393,EP-M250,https://doi.org/10.1016/j.msea.2021.141740,8.0,425.0,25.3,1686.15
1396,18Ni300,Archimedes method,Nitrogen,Prismatic,175.0,650.0,0.12,0.04,0.07,29.99934069896211,29.11,98.1600853788687,EP-M250,https://doi.org/10.1016/j.msea.2021.141740,8.0,425.0,25.3,1686.15
1397,18Ni300,Archimedes method,Nitrogen,Prismatic,200.0,550.0,0.13,0.04,0.07,29.99934069896211,29.11,98.3009605122732,EP-M250,https://doi.org/10.1016/j.msea.2021.141740,8.0,425.0,25.3,1686.15
1398,18Ni300,Archimedes method,Nitrogen,Prismatic,200.0,750.0,0.13,0.04,0.07,29.99934069896211,29.11,98.3073639274279,EP-M250,https://doi.org/10.1016/j.msea.2021.141740,8.0,425.0,25.3,1686.15
1399,18Ni300,Archimedes method,Nitrogen,Prismatic,175.0,650.0,0.12,0.04,0.07,29.99934069896211,29.11,98.8900747065101,EP-M250,https://doi.org/10.1016/j.msea.2021.141740,8.0,425.0,25.3,1686.15
1400,18Ni300,Archimedes method,Nitrogen,Prismatic,225.0,850.0,0.12,0.04,0.07,29.99934069896211,29.11,99.0288153681963,EP-M250,https://doi.org/10.1016/j.msea.2021.141740,8.0,425.0,25.3,1686.15
1401,18Ni300,Archimedes method,Nitrogen,Prismatic,175.0,650.0,0.14,0.04,0.07,29.99934069896211,29.11,99.2230522945571,EP-M250,https://doi.org/10.1016/j.msea.2021.141740,8.0,425.0,25.3,1686.15
1402,18Ni300,Archimedes method,Nitrogen,Prismatic,200.0,950.0,0.13,0.04,0.07,29.99934069896211,29.11,98.3116328708644,EP-M250,https://doi.org/10.1016/j.msea.2021.141740,8.0,425.0,25.3,1686.15
1403,18Ni300,Archimedes method,Nitrogen,Prismatic,175.0,850.0,0.14,0.04,0.07,29.99934069896211,29.11,98.9797225186766,EP-M250,https://doi.org/10.1016/j.msea.2021.141740,8.0,425.0,25.3,1686.15
1404,18Ni300,Archimedes method,Nitrogen,Prismatic,200.0,750.0,0.13,0.04,0.07,29.99934069896211,29.11,98.7299893276414,EP-M250,https://doi.org/10.1016/j.msea.2021.141740,8.0,425.0,25.3,1686.15
1405,18Ni300,Archimedes method,Nitrogen,Prismatic,225.0,850.0,0.14,0.04,0.07,29.99934069896211,29.11,98.8986125933831,EP-M250,https://doi.org/10.1016/j.msea.2021.141740,8.0,425.0,25.3,1686.15
1406,18Ni300,Archimedes method,Nitrogen,Prismatic,225.0,650.0,0.12,0.04,0.07,29.99934069896211,29.11,99.1889007470651,EP-M250,https://doi.org/10.1016/j.msea.2021.141740,8.0,425.0,25.3,1686.15
1407,18Ni300,Archimedes method,Nitrogen,Prismatic,225.0,650.0,0.12,0.04,0.07,29.99934069896211,29.11,99.4941302027748,EP-M250,https://doi.org/10.1016/j.msea.2021.141740,8.0,425.0,25.3,1686.15
1408,18Ni300,Archimedes method,Nitrogen,Prismatic,200.0,750.0,0.13,0.04,0.07,29.99934069896211,29.11,99.0992529348986,EP-M250,https://doi.org/10.1016/j.msea.2021.141740,8.0,425.0,25.3,1686.15
1409,18Ni300,Archimedes method,Nitrogen,Prismatic,225.0,650.0,0.14,0.04,0.07,29.99934069896211,29.11,99.2998932764141,EP-M250,https://doi.org/10.1016/j.msea.2021.141740,8.0,425.0,25.3,1686.15
1410,18Ni300,Archimedes method,Nitrogen,Prismatic,175.0,850.0,0.14,0.04,0.07,29.99934069896211,29.11,99.1248665955176,EP-M250,https://doi.org/10.1016/j.matchar.2021.111648,8.0,425.0,25.3,1686.15
1411,18Ni300,Archimedes method,Nitrogen,Prismatic,250.0,750.0,0.13,0.04,0.07,29.99934069896211,29.11,99.6691568836712,EP-M250,https://doi.org/10.1016/j.matchar.2021.111648,8.0,425.0,25.3,1686.15
1412,18Ni300,Archimedes method,Nitrogen,Prismatic,200.0,750.0,0.13,0.04,0.07,29.99934069896211,29.11,99.7972251867662,EP-M250,https://doi.org/10.1016/j.matchar.2021.111648,8.0,425.0,25.3,1686.15
1413,18Ni300,Archimedes method,Nitrogen,Prismatic,175.0,650.0,0.14,0.04,0.07,29.99934069896211,29.11,99.5197438633938,EP-M250,https://doi.org/10.1016/j.matchar.2021.111648,8.0,425.0,25.3,1686.15
1414,18Ni300,Archimedes method,Nitrogen,Prismatic,150.0,750.0,0.13,0.04,0.07,29.99934069896211,29.11,99.470651013874,EP-M250,https://doi.org/10.1016/j.matchar.2021.111648,8.0,425.0,25.3,1686.15
1415,18Ni300,Archimedes method,Nitrogen,Prismatic,175.0,850.0,0.12,0.04,0.07,29.99934069896211,29.11,99.3788687299893,EP-M250,https://doi.org/10.1016/j.matchar.2021.111648,8.0,425.0,25.3,1686.15
1416,18Ni300,Archimedes method,Nitrogen,Prismatic,200.0,750.0,0.13,0.04,0.07,29.99934069896211,29.11,99.2251867662753,EP-M250,https://doi.org/10.1016/j.matchar.2021.111648,8.0,425.0,25.3,1686.15
1417,18Ni300,Archimedes method,Nitrogen,Prismatic,200.0,750.0,0.13,0.04,0.07,29.99934069896211,29.11,99.3874066168623,EP-M250,https://doi.org/10.1016/j.matchar.2021.111648,8.0,425.0,25.3,1686.15
1418,18Ni300,Archimedes method,Nitrogen,Prismatic,200.0,750.0,0.13,0.04,0.07,29.99934069896211,29.11,99.1334044823906,EP-M250,https://doi.org/10.1016/j.matchar.2021.111648,8.0,425.0,25.3,1686.15
1419,18Ni300,Archimedes method,Nitrogen,Prismatic,200.0,750.0,0.15,0.04,0.07,29.99934069896211,29.11,99.0885805763073,EP-M250,https://doi.org/10.1016/j.matchar.2021.111648,8.0,425.0,25.3,1686.15
1420,18Ni300,Archimedes method,Nitrogen,Prismatic,225.0,650.0,0.14,0.04,0.07,29.99934069896211,29.11,98.7812166488794,EP-M250,https://doi.org/10.1016/j.matchar.2021.111648,8.0,425.0,25.3,1686.15
1421,18Ni300,Archimedes method,Nitrogen,Prismatic,175.0,850.0,0.12,0.04,0.07,29.99934069896211,29.11,99.445037353255,EP-M250,https://doi.org/10.1016/j.matchar.2021.111648,8.0,425.0,25.3,1686.15
1422,18Ni300,Archimedes method,Nitrogen,Prismatic,200.0,750.0,0.11,0.04,0.07,29.99934069896211,29.11,99.931696905016,EP-M250,https://doi.org/10.1016/j.matchar.2021.111648,8.0,425.0,25.3,1686.15
1423,18Ni300,Archimedes method,Nitrogen,Prismatic,225.0,850.0,0.12,0.04,0.07,29.99934069896211,29.11,99.2913553895411,EP-M250,https://doi.org/10.1016/j.matchar.2021.111648,8.0,425.0,25.3,1686.15
1424,18Ni300,Archimedes method,Nitrogen,Prismatic,225.0,850.0,0.14,0.04,0.07,29.99934069896211,29.11,99.4002134471718,EP-M250,https://doi.org/10.1016/j.matchar.2021.111648,8.0,425.0,25.3,1686.15
1425,18Ni300,Archimedes method,Argon,Cylindrical,300.0,2500.0,0.05,0.04,0.07,17.98932004271983,31.0,96.9,HBD-150,https://doi.org/10.1007/978-981-13-0107-0_22,8.0,425.0,25.3,1686.15
1426,18Ni300,Archimedes method,Argon,Cylindrical,300.0,2500.0,0.07,0.04,0.07,17.98932004271983,31.0,95.86,HBD-150,https://doi.org/10.1007/978-981-13-0107-0_22,8.0,425.0,25.3,1686.15
1427,18Ni300,Archimedes method,Argon,Cylindrical,300.0,2500.0,0.1,0.04,0.07,17.98932004271983,31.0,84.17,HBD-150,https://doi.org/10.1007/978-981-13-0107-0_22,8.0,425.0,25.3,1686.15
1428,18Ni300,Archimedes method,Argon,Cylindrical,350.0,2500.0,0.05,0.04,0.07,17.98932004271983,31.0,96.27,HBD-150,https://doi.org/10.1007/978-981-13-0107-0_22,8.0,425.0,25.3,1686.15
1429,18Ni300,Archimedes method,Argon,Cylindrical,350.0,2500.0,0.07,0.04,0.07,17.98932004271983,31.0,97.41,HBD-150,https://doi.org/10.1007/978-981-13-0107-0_22,8.0,425.0,25.3,1686.15
1430,18Ni300,Archimedes method,Argon,Cylindrical,350.0,2500.0,0.1,0.04,0.07,17.98932004271983,31.0,92.53,HBD-150,https://doi.org/10.1007/978-981-13-0107-0_22,8.0,425.0,25.3,1686.15
1431,18Ni300,Archimedes method,Argon,Cylindrical,450.0,2500.0,0.05,0.04,0.07,17.98932004271983,31.0,97.47,HBD-150,https://doi.org/10.1007/978-981-13-0107-0_22,8.0,425.0,25.3,1686.15
1432,18Ni300,Archimedes method,Argon,Cylindrical,450.0,2500.0,0.07,0.04,0.07,17.98932004271983,31.0,99.34,HBD-150,https://doi.org/10.1007/978-981-13-0107-0_22,8.0,425.0,25.3,1686.15
1433,18Ni300,Archimedes method,Argon,Cylindrical,450.0,2500.0,0.1,0.04,0.07,17.98932004271983,31.0,97.87,HBD-150,https://doi.org/10.1007/978-981-13-0107-0_22,8.0,425.0,25.3,1686.15
1434,18Ni300,Archimedes method,Argon,Cylindrical,450.0,1500.0,0.05,0.04,0.07,17.98932004271983,31.0,99.19,HBD-150,https://doi.org/10.1007/978-981-13-0107-0_22,8.0,425.0,25.3,1686.15
1435,18Ni300,Archimedes method,Argon,Cylindrical,450.0,1500.0,0.07,0.04,0.07,17.98932004271983,31.0,98.85,HBD-150,https://doi.org/10.1007/978-981-13-0107-0_22,8.0,425.0,25.3,1686.15
1436,18Ni300,Archimedes method,Argon,Cylindrical,450.0,1500.0,0.1,0.04,0.07,17.98932004271983,31.0,98.65,HBD-150,https://doi.org/10.1007/978-981-13-0107-0_22,8.0,425.0,25.3,1686.15
1437,18Ni300,Archimedes method,Argon,Cylindrical,450.0,2000.0,0.05,0.04,0.07,17.98932004271983,31.0,99.19,HBD-150,https://doi.org/10.1007/978-981-13-0107-0_22,8.0,425.0,25.3,1686.15
1438,18Ni300,Archimedes method,Argon,Cylindrical,450.0,2000.0,0.07,0.04,0.07,17.98932004271983,31.0,98.78,HBD-150,https://doi.org/10.1007/978-981-13-0107-0_22,8.0,425.0,25.3,1686.15
1439,18Ni300,Archimedes method,Argon,Cylindrical,450.0,2000.0,0.1,0.04,0.07,17.98932004271983,31.0,97.88,HBD-150,https://doi.org/10.1007/978-981-13-0107-0_22,8.0,425.0,25.3,1686.15
1440,18Ni300,Archimedes method,Argon,Cylindrical,450.0,3000.0,0.05,0.04,0.07,17.98932004271983,31.0,97.79,HBD-150,https://doi.org/10.1007/978-981-13-0107-0_22,8.0,425.0,25.3,1686.15
1441,18Ni300,Archimedes method,Argon,Cylindrical,450.0,3000.0,0.07,0.04,0.07,17.98932004271983,31.0,98.06,HBD-150,https://doi.org/10.1007/978-981-13-0107-0_22,8.0,425.0,25.3,1686.15
1442,18Ni300,Archimedes method,Argon,Cylindrical,450.0,3000.0,0.1,0.04,0.07,17.98932004271983,31.0,95.8,HBD-150,https://doi.org/10.1007/978-981-13-0107-0_22,8.0,425.0,25.3,1686.15
1443,18Ni300,Archimedes method,Nitrogen,Prismatic,100.0,700.0,0.12,0.05,0.2,27.99930716849662,20.0,97.8985194287691,LUMEX Avance-25,https://doi.org/10.1016/j.matdes.2017.11.042,8.0,425.0,25.3,1686.15
1444,18Ni300,Archimedes method,Nitrogen,Prismatic,150.0,700.0,0.12,0.05,0.2,27.99930716849662,20.0,98.5947338908839,LUMEX Avance-25,https://doi.org/10.1016/j.matdes.2017.11.042,8.0,425.0,25.3,1686.15
1445,18Ni300,Archimedes method,Nitrogen,Prismatic,200.0,700.0,0.12,0.05,0.2,27.99930716849662,20.0,98.6974790918527,LUMEX Avance-25,https://doi.org/10.1016/j.matdes.2017.11.042,8.0,425.0,25.3,1686.15
1446,18Ni300,Archimedes method,Nitrogen,Prismatic,250.0,700.0,0.12,0.05,0.2,27.99930716849662,20.0,98.908147317434,LUMEX Avance-25,https://doi.org/10.1016/j.matdes.2017.11.042,8.0,425.0,25.3,1686.15
1447,18Ni300,Archimedes method,Nitrogen,Prismatic,300.0,700.0,0.12,0.05,0.2,27.99930716849662,20.0,99.8047220797194,LUMEX Avance-25,https://doi.org/10.1016/j.matdes.2017.11.042,8.0,425.0,25.3,1686.15
1448,18Ni300,Archimedes method,Nitrogen,Prismatic,350.0,700.0,0.12,0.05,0.2,27.99930716849662,20.0,99.5144060415896,LUMEX Avance-25,https://doi.org/10.1016/j.matdes.2017.11.042,8.0,425.0,25.3,1686.15
1449,18Ni300,Archimedes method,Nitrogen,Prismatic,400.0,700.0,0.12,0.05,0.2,27.99930716849662,20.0,99.2164067812787,LUMEX Avance-25,https://doi.org/10.1016/j.matdes.2017.11.042,8.0,425.0,25.3,1686.15
1450,18Ni300,Archimedes method,Nitrogen,Prismatic,300.0,400.0,0.12,0.05,0.2,27.99930716849662,20.0,98.4,LUMEX Avance-25,https://doi.org/10.1016/j.matdes.2017.11.042,8.0,425.0,25.3,1686.15
1451,18Ni300,Archimedes method,Nitrogen,Prismatic,300.0,500.0,0.12,0.05,0.2,27.99930716849662,20.0,98.5960784313725,LUMEX Avance-25,https://doi.org/10.1016/j.matdes.2017.11.042,8.0,425.0,25.3,1686.15
1452,18Ni300,Archimedes method,Nitrogen,Prismatic,300.0,600.0,0.12,0.05,0.2,27.99930716849662,20.0,98.3921568627451,LUMEX Avance-25,https://doi.org/10.1016/j.matdes.2017.11.042,8.0,425.0,25.3,1686.15
1453,18Ni300,Archimedes method,Nitrogen,Prismatic,300.0,800.0,0.12,0.05,0.2,27.99930716849662,20.0,99.0980392156862,LUMEX Avance-25,https://doi.org/10.1016/j.matdes.2017.11.042,8.0,425.0,25.3,1686.15
1454,18Ni300,Archimedes method,Nitrogen,Prismatic,300.0,900.0,0.12,0.05,0.2,27.99930716849662,20.0,98.9019607843137,LUMEX Avance-25,https://doi.org/10.1016/j.matdes.2017.11.042,8.0,425.0,25.3,1686.15
1455,18Ni300,Archimedes method,Nitrogen,Prismatic,300.0,1000.0,0.12,0.05,0.2,27.99930716849662,20.0,98.9019607843137,LUMEX Avance-25,https://doi.org/10.1016/j.matdes.2017.11.042,8.0,425.0,25.3,1686.15
1456,18Ni300,Archimedes method,Nitrogen,Prismatic,300.0,700.0,0.025,0.05,0.2,27.99930716849662,20.0,96.9990442961597,LUMEX Avance-25,https://doi.org/10.1016/j.matdes.2017.11.042,8.0,425.0,25.3,1686.15
1457,18Ni300,Archimedes method,Nitrogen,Prismatic,300.0,700.0,0.05,0.05,0.2,27.99930716849662,20.0,98.2688694451497,LUMEX Avance-25,https://doi.org/10.1016/j.matdes.2017.11.042,8.0,425.0,25.3,1686.15
1458,18Ni300,Archimedes method,Nitrogen,Prismatic,300.0,700.0,0.075,0.05,0.2,27.99930716849662,20.0,98.9274663577984,LUMEX Avance-25,https://doi.org/10.1016/j.matdes.2017.11.042,8.0,425.0,25.3,1686.15
1459,18Ni300,Archimedes method,Nitrogen,Prismatic,300.0,700.0,0.1,0.05,0.2,27.99930716849662,20.0,99.0986486062414,LUMEX Avance-25,https://doi.org/10.1016/j.matdes.2017.11.042,8.0,425.0,25.3,1686.15
1460,18Ni300,Archimedes method,Nitrogen,Prismatic,300.0,700.0,0.125,0.05,0.2,27.99930716849662,20.0,99.8034844676729,LUMEX Avance-25,https://doi.org/10.1016/j.matdes.2017.11.042,8.0,425.0,25.3,1686.15
1461,18Ni300,Archimedes method,Nitrogen,Prismatic,300.0,700.0,0.15,0.05,0.2,27.99930716849662,20.0,99.324959275605,LUMEX Avance-25,https://doi.org/10.1016/j.matdes.2017.11.042,8.0,425.0,25.3,1686.15
1462,18Ni300,Archimedes method,Nitrogen,Prismatic,300.0,700.0,0.2,0.05,0.2,27.99930716849662,20.0,99.5125739244052,LUMEX Avance-25,https://doi.org/10.1016/j.matdes.2017.11.042,8.0,425.0,25.3,1686.15
1463,18Ni300,Archimedes method,Nitrogen,Prismatic,300.0,700.0,0.12,0.05,0.025,27.99930716849662,21.0,95.9013282732447,LUMEX Avance-25,https://doi.org/10.1016/j.matdes.2017.11.042,8.0,425.0,25.3,1686.15
1464,18Ni300,Archimedes method,Nitrogen,Prismatic,300.0,700.0,0.12,0.05,0.05,27.99930716849662,22.0,97.5863377609108,LUMEX Avance-25,https://doi.org/10.1016/j.matdes.2017.11.042,8.0,425.0,25.3,1686.15
1465,18Ni300,Archimedes method,Nitrogen,Prismatic,300.0,700.0,0.12,0.05,0.075,27.99930716849662,23.0,98.9070208728652,LUMEX Avance-25,https://doi.org/10.1016/j.matdes.2017.11.042,8.0,425.0,25.3,1686.15
1466,18Ni300,Archimedes method,Nitrogen,Prismatic,300.0,700.0,0.12,0.05,0.1,27.99930716849662,24.0,98.9070208728652,LUMEX Avance-25,https://doi.org/10.1016/j.matdes.2017.11.042,8.0,425.0,25.3,1686.15
1467,18Ni300,Archimedes method,Nitrogen,Prismatic,300.0,700.0,0.12,0.05,0.15,27.99930716849662,25.0,98.9070208728652,LUMEX Avance-25,https://doi.org/10.1016/j.matdes.2017.11.042,8.0,425.0,25.3,1686.15
1468,18Ni300,Archimedes method,Nitrogen,Prismatic,300.0,700.0,0.12,0.05,0.2,27.99930716849662,26.0,99.8026565464895,LUMEX Avance-25,https://doi.org/10.1016/j.matdes.2017.11.042,8.0,425.0,25.3,1686.15
1469,18Ni300,Archimedes method,Nitrogen,Prismatic,300.0,700.0,0.12,0.05,0.25,27.99930716849662,27.0,98.7096774193548,LUMEX Avance-25,https://doi.org/10.1016/j.matdes.2017.11.042,8.0,425.0,25.3,1686.15
1470,18Ni300,Archimedes method,Nitrogen,Prismatic,300.0,700.0,0.12,0.05,0.3,27.99930716849662,28.0,92.6982922201138,LUMEX Avance-25,https://doi.org/10.1016/j.matdes.2017.11.042,8.0,425.0,25.3,1686.15
1471,18Ni300,Archimedes method,Argon,Prismatic,50.0,600.0,0.09,0.03,0.05,29.99828571428571,35.4,80.1379310344827,Concept Laser M2 Multilaser Cusing,https://doi.org/10.4028/www.scientific.net/KEM.861.77,8.0,425.0,25.3,1686.15
1472,18Ni300,Archimedes method,Argon,Prismatic,100.0,600.0,0.09,0.03,0.05,29.99828571428571,35.4,97.4758620689655,Concept Laser M2 Multilaser Cusing,https://doi.org/10.4028/www.scientific.net/KEM.861.77,8.0,425.0,25.3,1686.15
1473,18Ni300,Archimedes method,Argon,Prismatic,150.0,600.0,0.09,0.03,0.05,29.99828571428571,35.4,99.2551724137931,Concept Laser M2 Multilaser Cusing,https://doi.org/10.4028/www.scientific.net/KEM.861.77,8.0,425.0,25.3,1686.15
1474,18Ni300,Archimedes method,Argon,Prismatic,200.0,600.0,0.09,0.03,0.05,29.99828571428571,35.4,98.8827586206896,Concept Laser M2 Multilaser Cusing,https://doi.org/10.4028/www.scientific.net/KEM.861.77,8.0,425.0,25.3,1686.15
1475,18Ni300,Archimedes method,Argon,Prismatic,250.0,600.0,0.09,0.03,0.05,29.99828571428571,35.4,99.4206896551724,Concept Laser M2 Multilaser Cusing,https://doi.org/10.4028/www.scientific.net/KEM.861.77,8.0,425.0,25.3,1686.15
1476,18Ni300,Archimedes method,Argon,Prismatic,50.0,1000.0,0.09,0.03,0.05,29.99828571428571,35.4,72.151724137931,Concept Laser M2 Multilaser Cusing,https://doi.org/10.4028/www.scientific.net/KEM.861.77,8.0,425.0,25.3,1686.15
1477,18Ni300,Archimedes method,Argon,Prismatic,100.0,1000.0,0.09,0.03,0.05,29.99828571428571,35.4,90.9379310344827,Concept Laser M2 Multilaser Cusing,https://doi.org/10.4028/www.scientific.net/KEM.861.77,8.0,425.0,25.3,1686.15
1478,18Ni300,Archimedes method,Argon,Prismatic,150.0,1000.0,0.09,0.03,0.05,29.99828571428571,35.4,99.2551724137931,Concept Laser M2 Multilaser Cusing,https://doi.org/10.4028/www.scientific.net/KEM.861.77,8.0,425.0,25.3,1686.15
1479,18Ni300,Archimedes method,Argon,Prismatic,200.0,1000.0,0.09,0.03,0.05,29.99828571428571,35.4,99.3379310344827,Concept Laser M2 Multilaser Cusing,https://doi.org/10.4028/www.scientific.net/KEM.861.77,8.0,425.0,25.3,1686.15
1480,18Ni300,Archimedes method,Argon,Prismatic,250.0,1000.0,0.09,0.03,0.05,29.99828571428571,35.4,99.5448275862068,Concept Laser M2 Multilaser Cusing,https://doi.org/10.4028/www.scientific.net/KEM.861.77,8.0,425.0,25.3,1686.15
1481,18Ni300,Archimedes method,Argon,Prismatic,50.0,600.0,0.105,0.03,0.05,29.99828571428571,35.4,81.7103448275862,Concept Laser M2 Multilaser Cusing,https://doi.org/10.4028/www.scientific.net/KEM.861.77,8.0,425.0,25.3,1686.15
1482,18Ni300,Archimedes method,Argon,Prismatic,100.0,600.0,0.105,0.03,0.05,29.99828571428571,35.4,96.6482758620689,Concept Laser M2 Multilaser Cusing,https://doi.org/10.4028/www.scientific.net/KEM.861.77,8.0,425.0,25.3,1686.15
1483,18Ni300,Archimedes method,Argon,Prismatic,150.0,600.0,0.105,0.03,0.05,29.99828571428571,35.4,98.7586206896551,Concept Laser M2 Multilaser Cusing,https://doi.org/10.4028/www.scientific.net/KEM.861.77,8.0,425.0,25.3,1686.15
1484,18Ni300,Archimedes method,Argon,Prismatic,200.0,600.0,0.105,0.03,0.05,29.99828571428571,35.4,98.9655172413793,Concept Laser M2 Multilaser Cusing,https://doi.org/10.4028/www.scientific.net/KEM.861.77,8.0,425.0,25.3,1686.15
1485,18Ni300,Archimedes method,Argon,Prismatic,250.0,600.0,0.105,0.03,0.05,29.99828571428571,35.4,99.3793103448275,Concept Laser M2 Multilaser Cusing,https://doi.org/10.4028/www.scientific.net/KEM.861.77,8.0,425.0,25.3,1686.15
1486,18Ni300,Archimedes method,Argon,Prismatic,50.0,1000.0,0.105,0.03,0.05,29.99828571428571,35.4,72.3586206896551,Concept Laser M2 Multilaser Cusing,https://doi.org/10.4028/www.scientific.net/KEM.861.77,8.0,425.0,25.3,1686.15
1487,18Ni300,Archimedes method,Argon,Prismatic,100.0,1000.0,0.105,0.03,0.05,29.99828571428571,35.4,86.6344827586206,Concept Laser M2 Multilaser Cusing,https://doi.org/10.4028/www.scientific.net/KEM.861.77,8.0,425.0,25.3,1686.15
1488,18Ni300,Archimedes method,Argon,Prismatic,150.0,1000.0,0.105,0.03,0.05,29.99828571428571,35.4,98.0965517241379,Concept Laser M2 Multilaser Cusing,https://doi.org/10.4028/www.scientific.net/KEM.861.77,8.0,425.0,25.3,1686.15
1489,18Ni300,Archimedes method,Argon,Prismatic,200.0,1000.0,0.105,0.03,0.05,29.99828571428571,35.4,99.3379310344827,Concept Laser M2 Multilaser Cusing,https://doi.org/10.4028/www.scientific.net/KEM.861.77,8.0,425.0,25.3,1686.15
1490,18Ni300,Archimedes method,Argon,Prismatic,250.0,1000.0,0.105,0.03,0.05,29.99828571428571,35.4,99.503448275862,Concept Laser M2 Multilaser Cusing,https://doi.org/10.4028/www.scientific.net/KEM.861.77,8.0,425.0,25.3,1686.15
1491,18Ni300,Archimedes method,Argon,Prismatic,50.0,600.0,0.12,0.03,0.05,29.99828571428571,35.4,82.0661157024793,Concept Laser M2 Multilaser Cusing,https://doi.org/10.4028/www.scientific.net/KEM.861.77,8.0,425.0,25.3,1686.15
1492,18Ni300,Archimedes method,Argon,Prismatic,100.0,600.0,0.12,0.03,0.05,29.99828571428571,35.4,91.6528925619834,Concept Laser M2 Multilaser Cusing,https://doi.org/10.4028/www.scientific.net/KEM.861.77,8.0,425.0,25.3,1686.15
1493,18Ni300,Archimedes method,Argon,Prismatic,150.0,600.0,0.12,0.03,0.05,29.99828571428571,35.4,98.6363636363636,Concept Laser M2 Multilaser Cusing,https://doi.org/10.4028/www.scientific.net/KEM.861.77,8.0,425.0,25.3,1686.15
1494,18Ni300,Archimedes method,Argon,Prismatic,200.0,600.0,0.12,0.03,0.05,29.99828571428571,35.4,99.1735537190082,Concept Laser M2 Multilaser Cusing,https://doi.org/10.4028/www.scientific.net/KEM.861.77,8.0,425.0,25.3,1686.15
1495,18Ni300,Archimedes method,Argon,Prismatic,250.0,600.0,0.12,0.03,0.05,29.99828571428571,35.4,99.3801652892562,Concept Laser M2 Multilaser Cusing,https://doi.org/10.4028/www.scientific.net/KEM.861.77,8.0,425.0,25.3,1686.15
1496,18Ni300,Archimedes method,Argon,Prismatic,50.0,1000.0,0.12,0.03,0.05,29.99828571428571,35.4,71.4049586776859,Concept Laser M2 Multilaser Cusing,https://doi.org/10.4028/www.scientific.net/KEM.861.77,8.0,425.0,25.3,1686.15
1497,18Ni300,Archimedes method,Argon,Prismatic,100.0,1000.0,0.12,0.03,0.05,29.99828571428571,35.4,83.595041322314,Concept Laser M2 Multilaser Cusing,https://doi.org/10.4028/www.scientific.net/KEM.861.77,8.0,425.0,25.3,1686.15
1498,18Ni300,Archimedes method,Argon,Prismatic,150.0,1000.0,0.12,0.03,0.05,29.99828571428571,35.4,93.1404958677685,Concept Laser M2 Multilaser Cusing,https://doi.org/10.4028/www.scientific.net/KEM.861.77,8.0,425.0,25.3,1686.15
1499,18Ni300,Archimedes method,Argon,Prismatic,200.0,1000.0,0.12,0.03,0.05,29.99828571428571,35.4,98.1818181818181,Concept Laser M2 Multilaser Cusing,https://doi.org/10.4028/www.scientific.net/KEM.861.77,8.0,425.0,25.3,1686.15
1500,18Ni300,Archimedes method,Argon,Prismatic,250.0,1000.0,0.12,0.03,0.05,29.99828571428571,35.4,99.3388429752066,Concept Laser M2 Multilaser Cusing,https://doi.org/10.4028/www.scientific.net/KEM.861.77,8.0,425.0,25.3,1686.15
1501,18Ni300,Image analysis,Nitrogen,Prismatic,400.0,600.0,0.1,0.045,0.1,15.99923841256619,16.17,99.75,Concept Laser M2 Series 5,https://doi.org/10.1016/j.msea.2019.138425,8.0,425.0,25.3,1686.15
1502,18Ni300,Image analysis,Nitrogen,Prismatic,400.0,900.0,0.1,0.045,0.1,15.99923841256619,16.17,99.93,Concept Laser M2 Series 5,https://doi.org/10.1016/j.msea.2019.138425,8.0,425.0,25.3,1686.15
1503,18Ni300,Image analysis,Nitrogen,Prismatic,400.0,1200.0,0.1,0.045,0.1,15.99923841256619,16.17,99.72,Concept Laser M2 Series 5,https://doi.org/10.1016/j.msea.2019.138425,8.0,425.0,25.3,1686.15
1504,18Ni300,Image analysis,Nitrogen,Prismatic,400.0,1500.0,0.1,0.045,0.1,15.99923841256619,16.17,99.32,Concept Laser M2 Series 5,https://doi.org/10.1016/j.msea.2019.138425,8.0,425.0,25.3,1686.15
1505,18Ni300,Image analysis,Nitrogen,Prismatic,400.0,600.0,0.1,0.055,0.1,15.99923841256619,16.17,99.91,Concept Laser M2 Series 5,https://doi.org/10.1016/j.msea.2019.138425,8.0,425.0,25.3,1686.15
1506,18Ni300,Image analysis,Nitrogen,Prismatic,400.0,900.0,0.1,0.055,0.1,15.99923841256619,16.17,99.93,Concept Laser M2 Series 5,https://doi.org/10.1016/j.msea.2019.138425,8.0,425.0,25.3,1686.15
1507,18Ni300,Image analysis,Nitrogen,Prismatic,400.0,1200.0,0.1,0.055,0.1,15.99923841256619,16.17,99.77,Concept Laser M2 Series 5,https://doi.org/10.1016/j.msea.2019.138425,8.0,425.0,25.3,1686.15
1508,18Ni300,Image analysis,Nitrogen,Prismatic,400.0,1500.0,0.1,0.055,0.1,15.99923841256619,16.17,99.26,Concept Laser M2 Series 5,https://doi.org/10.1016/j.msea.2019.138425,8.0,425.0,25.3,1686.15
1509,18Ni300,Image analysis,Nitrogen,Prismatic,400.0,600.0,0.1,0.065,0.1,15.99923841256619,16.17,99.85,Concept Laser M2 Series 5,https://doi.org/10.1016/j.msea.2019.138425,8.0,425.0,25.3,1686.15
1510,18Ni300,Image analysis,Nitrogen,Prismatic,400.0,900.0,0.1,0.065,0.1,15.99923841256619,16.17,99.95,Concept Laser M2 Series 5,https://doi.org/10.1016/j.msea.2019.138425,8.0,425.0,25.3,1686.15
1511,18Ni300,Image analysis,Nitrogen,Prismatic,400.0,1200.0,0.1,0.065,0.1,15.99923841256619,16.17,99.77,Concept Laser M2 Series 5,https://doi.org/10.1016/j.msea.2019.138425,8.0,425.0,25.3,1686.15
1512,18Ni300,Image analysis,Nitrogen,Prismatic,400.0,1500.0,0.09999999999999999,0.065,0.1,15.99923841256619,16.17,99.39,Concept Laser M2 Series 5,https://doi.org/10.1016/j.msea.2019.138425,8.0,425.0,25.3,1686.15
1513,18Ni300,Image analysis,Nitrogen,Prismatic,400.0,600.0,0.1,0.075,0.1,15.99923841256619,16.17,99.87,Concept Laser M2 Series 5,https://doi.org/10.1016/j.msea.2019.138425,8.0,425.0,25.3,1686.15
1514,18Ni300,Image analysis,Nitrogen,Prismatic,400.0,900.0,0.1,0.075,0.1,15.99923841256619,16.17,99.92,Concept Laser M2 Series 5,https://doi.org/10.1016/j.msea.2019.138425,8.0,425.0,25.3,1686.15
1515,18Ni300,Image analysis,Nitrogen,Prismatic,400.0,1200.0,0.1,0.075,0.1,15.99923841256619,16.17,99.7,Concept Laser M2 Series 5,https://doi.org/10.1016/j.msea.2019.138425,8.0,425.0,25.3,1686.15
1516,18Ni300,Image analysis,Nitrogen,Prismatic,400.0,1500.0,0.1,0.075,0.1,15.99923841256619,16.17,99.14,Concept Laser M2 Series 5,https://doi.org/10.1016/j.msea.2019.138425,8.0,425.0,25.3,1686.15
1517,18Ni300,Image analysis,Nitrogen,Prismatic,152.5,757.5,0.08249999999999999,0.04,0.08,37.98087325538462,36.69,99.53,EOS M280,https://doi.org/10.1016/j.matpr.2022.09.362,8.0,425.0,25.3,1686.15
1518,18Ni300,Image analysis,Nitrogen,Prismatic,228.75,1010.0,0.08249999999999999,0.04,0.08,37.98087325538462,36.69,100.0,EOS M280,https://doi.org/10.1016/j.matpr.2022.09.362,8.0,425.0,25.3,1686.15
1519,18Ni300,Image analysis,Nitrogen,Prismatic,228.75,1262.5,0.08249999999999999,0.04,0.08,37.98087325538462,36.69,99.88,EOS M280,https://doi.org/10.1016/j.matpr.2022.09.362,8.0,425.0,25.3,1686.15
1520,18Ni300,Image analysis,Nitrogen,Prismatic,305.0,1262.5,0.08249999999999999,0.04,0.08,37.98087325538462,36.69,99.98,EOS M280,https://doi.org/10.1016/j.matpr.2022.09.362,8.0,425.0,25.3,1686.15
1521,18Ni300,Image analysis,Nitrogen,Prismatic,305.0,1515.0,0.08249999999999999,0.04,0.08,37.98087325538462,36.69,99.9,EOS M280,https://doi.org/10.1016/j.matpr.2022.09.362,8.0,425.0,25.3,1686.15
1522,18Ni300,Image analysis,Nitrogen,Prismatic,381.25,1515.0,0.08249999999999999,0.04,0.08,37.98087325538462,36.69,99.68,EOS M280,https://doi.org/10.1016/j.matpr.2022.09.362,8.0,425.0,25.3,1686.15
1523,18Ni300,Image analysis,Nitrogen,Prismatic,152.5,505.0,0.11,0.04,0.08,37.98087325538462,36.69,99.83,EOS M280,https://doi.org/10.1016/j.matpr.2022.09.362,8.0,425.0,25.3,1686.15
1524,18Ni300,Image analysis,Nitrogen,Prismatic,228.75,757.5,0.11,0.04,0.08,37.98087325538462,36.69,99.96,EOS M280,https://doi.org/10.1016/j.matpr.2022.09.362,8.0,425.0,25.3,1686.15
1525,18Ni300,Image analysis,Nitrogen,Prismatic,228.75,1010.0,0.11,0.04,0.08,37.98087325538462,36.69,99.47,EOS M280,https://doi.org/10.1016/j.matpr.2022.09.362,8.0,425.0,25.3,1686.15
1526,18Ni300,Image analysis,Nitrogen,Prismatic,305.0,1010.0,0.11,0.04,0.08,37.98087325538462,36.69,99.96,EOS M280,https://doi.org/10.1016/j.matpr.2022.09.362,8.0,425.0,25.3,1686.15
1527,18Ni300,Image analysis,Nitrogen,Prismatic,305.0,1262.5,0.11,0.04,0.08,37.98087325538462,36.69,99.98,EOS M280,https://doi.org/10.1016/j.matpr.2022.09.362,8.0,425.0,25.3,1686.15
1528,18Ni300,Image analysis,Nitrogen,Prismatic,381.25,1262.5,0.11,0.04,0.08,37.98087325538462,36.69,99.69,EOS M280,https://doi.org/10.1016/j.matpr.2022.09.362,8.0,425.0,25.3,1686.15
1529,18Ni300,Image analysis,Nitrogen,Prismatic,381.25,1515.0,0.11,0.04,0.08,37.98087325538462,36.69,97.61,EOS M280,https://doi.org/10.1016/j.matpr.2022.09.362,8.0,425.0,25.3,1686.15
1530,18Ni300,Image analysis,Nitrogen,Prismatic,152.5,505.0,0.1375,0.04,0.08,37.98087325538462,36.69,97.57,EOS M280,https://doi.org/10.1016/j.matpr.2022.09.362,8.0,425.0,25.3,1686.15
1531,18Ni300,Image analysis,Nitrogen,Prismatic,228.75,757.5,0.1375,0.04,0.08,37.98087325538462,36.69,99.25,EOS M280,https://doi.org/10.1016/j.matpr.2022.09.362,8.0,425.0,25.3,1686.15
1532,18Ni300,Image analysis,Nitrogen,Prismatic,305.0,757.5,0.1375,0.04,0.08,37.98087325538462,36.69,99.97,EOS M280,https://doi.org/10.1016/j.matpr.2022.09.362,8.0,425.0,25.3,1686.15
1533,18Ni300,Image analysis,Nitrogen,Prismatic,305.0,1010.0,0.1375,0.04,0.08,37.98087325538462,36.69,98.45,EOS M280,https://doi.org/10.1016/j.matpr.2022.09.362,8.0,425.0,25.3,1686.15
1534,18Ni300,Image analysis,Nitrogen,Prismatic,381.25,757.5,0.1375,0.04,0.08,37.98087325538462,36.69,99.67,EOS M280,https://doi.org/10.1016/j.matpr.2022.09.362,8.0,425.0,25.3,1686.15
1535,18Ni300,Image analysis,Nitrogen,Prismatic,381.25,1262.5,0.1375,0.04,0.08,37.98087325538462,36.69,97.51,EOS M280,https://doi.org/10.1016/j.matpr.2022.09.362,8.0,425.0,25.3,1686.15
1536,18Ni300,Image analysis,Nitrogen,Prismatic,152.5,757.5,0.08249999999999999,0.04,0.08,37.98087325538462,36.69,100.0,EOS M280,https://doi.org/10.1016/j.matpr.2022.09.362,8.0,425.0,25.3,1686.15
1537,18Ni300,Image analysis,Nitrogen,Prismatic,228.75,1010.0,0.08249999999999999,0.04,0.08,37.98087325538462,36.69,99.99,EOS M280,https://doi.org/10.1016/j.matpr.2022.09.362,8.0,425.0,25.3,1686.15
1538,18Ni300,Image analysis,Nitrogen,Prismatic,228.75,1262.5,0.08249999999999999,0.04,0.08,37.98087325538462,36.69,99.96,EOS M280,https://doi.org/10.1016/j.matpr.2022.09.362,8.0,425.0,25.3,1686.15
1539,18Ni300,Image analysis,Nitrogen,Prismatic,305.0,1262.5,0.08249999999999999,0.04,0.08,37.98087325538462,36.69,99.99,EOS M280,https://doi.org/10.1016/j.matpr.2022.09.362,8.0,425.0,25.3,1686.15
1540,18Ni300,Image analysis,Nitrogen,Prismatic,305.0,1515.0,0.08249999999999999,0.04,0.08,37.98087325538462,36.69,99.8,EOS M280,https://doi.org/10.1016/j.matpr.2022.09.362,8.0,425.0,25.3,1686.15
1541,18Ni300,Image analysis,Nitrogen,Prismatic,381.25,1515.0,0.08249999999999999,0.04,0.08,37.98087325538462,36.69,99.85,EOS M280,https://doi.org/10.1016/j.matpr.2022.09.362,8.0,425.0,25.3,1686.15
1542,18Ni300,Image analysis,Nitrogen,Prismatic,152.5,505.0,0.11,0.04,0.08,37.98087325538462,36.69,99.91,EOS M280,https://doi.org/10.1016/j.matpr.2022.09.362,8.0,425.0,25.3,1686.15
1543,18Ni300,Image analysis,Nitrogen,Prismatic,228.75,757.5,0.11,0.04,0.08,37.98087325538462,36.69,99.98,EOS M280,https://doi.org/10.1016/j.matpr.2022.09.362,8.0,425.0,25.3,1686.15
1544,18Ni300,Image analysis,Nitrogen,Prismatic,228.75,1010.0,0.11,0.04,0.08,37.98087325538462,36.69,99.8,EOS M280,https://doi.org/10.1016/j.matpr.2022.09.362,8.0,425.0,25.3,1686.15
1545,18Ni300,Image analysis,Nitrogen,Prismatic,305.0,1010.0,0.11,0.04,0.08,37.98087325538462,36.69,99.99,EOS M280,https://doi.org/10.1016/j.matpr.2022.09.362,8.0,425.0,25.3,1686.15
1546,18Ni300,Image analysis,Nitrogen,Prismatic,305.0,1262.5,0.11,0.04,0.08,37.98087325538462,36.69,99.6,EOS M280,https://doi.org/10.1016/j.matpr.2022.09.362,8.0,425.0,25.3,1686.15
1547,18Ni300,Image analysis,Nitrogen,Prismatic,381.25,1262.5,0.11,0.04,0.08,37.98087325538462,36.69,99.66,EOS M280,https://doi.org/10.1016/j.matpr.2022.09.362,8.0,425.0,25.3,1686.15
1548,18Ni300,Image analysis,Nitrogen,Prismatic,381.25,1515.0,0.11,0.04,0.08,37.98087325538462,36.69,98.74,EOS M280,https://doi.org/10.1016/j.matpr.2022.09.362,8.0,425.0,25.3,1686.15
1549,18Ni300,Image analysis,Nitrogen,Prismatic,152.5,505.0,0.1375,0.04,0.08,37.98087325538462,36.69,99.77,EOS M280,https://doi.org/10.1016/j.matpr.2022.09.362,8.0,425.0,25.3,1686.15
1550,18Ni300,Image analysis,Nitrogen,Prismatic,228.75,757.5,0.1375,0.04,0.08,37.98087325538462,36.69,99.76,EOS M280,https://doi.org/10.1016/j.matpr.2022.09.362,8.0,425.0,25.3,1686.15
1551,18Ni300,Image analysis,Nitrogen,Prismatic,305.0,757.5,0.1375,0.04,0.08,37.98087325538462,36.69,99.98,EOS M280,https://doi.org/10.1016/j.matpr.2022.09.362,8.0,425.0,25.3,1686.15
1552,18Ni300,Image analysis,Nitrogen,Prismatic,305.0,1010.0,0.1375,0.04,0.08,37.98087325538462,36.69,99.72,EOS M280,https://doi.org/10.1016/j.matpr.2022.09.362,8.0,425.0,25.3,1686.15
1553,18Ni300,Image analysis,Nitrogen,Prismatic,381.25,757.5,0.1375,0.04,0.08,37.98087325538462,36.69,99.86,EOS M280,https://doi.org/10.1016/j.matpr.2022.09.362,8.0,425.0,25.3,1686.15
1554,18Ni300,Image analysis,Nitrogen,Prismatic,381.25,1262.5,0.1375,0.04,0.08,37.98087325538462,36.69,98.41,EOS M280,https://doi.org/10.1016/j.matpr.2022.09.362,8.0,425.0,25.3,1686.15
1555,18Ni300,Archimedes method,NI,Prismatic,210.0,900.0,0.1,0.03,0.065,24.99913005654632,27.57,96.81481,DMP Flex350GF,https://doi.org/10.3390/ma15144757,8.0,425.0,25.3,1686.15
1556,18Ni300,Archimedes method,NI,Prismatic,210.0,1000.0,0.1,0.03,0.065,24.99913005654632,27.57,98.61728,DMP Flex350GF,https://doi.org/10.3390/ma15144757,8.0,425.0,25.3,1686.15
1557,18Ni300,Archimedes method,NI,Prismatic,210.0,1100.0,0.1,0.03,0.065,24.99913005654632,27.57,98.64198,DMP Flex350GF,https://doi.org/10.3390/ma15144757,8.0,425.0,25.3,1686.15
1558,18Ni300,Archimedes method,NI,Prismatic,210.0,1200.0,0.1,0.03,0.065,24.99913005654632,27.57,97.04938,DMP Flex350GF,https://doi.org/10.3390/ma15144757,8.0,425.0,25.3,1686.15
1559,18Ni300,Archimedes method,NI,Prismatic,210.0,1300.0,0.1,0.03,0.065,24.99913005654632,27.57,95.85185,DMP Flex350GF,https://doi.org/10.3390/ma15144757,8.0,425.0,25.3,1686.15
1560,18Ni300,Archimedes method,NI,Prismatic,220.0,900.0,0.1,0.03,0.065,24.99913005654632,27.57,99.49383,DMP Flex350GF,https://doi.org/10.3390/ma15144757,8.0,425.0,25.3,1686.15
1561,18Ni300,Archimedes method,NI,Prismatic,220.0,1000.0,0.1,0.03,0.065,24.99913005654632,27.57,98.54321,DMP Flex350GF,https://doi.org/10.3390/ma15144757,8.0,425.0,25.3,1686.15
1562,18Ni300,Archimedes method,NI,Prismatic,220.0,1100.0,0.1,0.03,0.065,24.99913005654632,27.57,98.98765,DMP Flex350GF,https://doi.org/10.3390/ma15144757,8.0,425.0,25.3,1686.15
1563,18Ni300,Archimedes method,NI,Prismatic,220.0,1200.0,0.1,0.03,0.065,24.99913005654632,27.57,97.59259,DMP Flex350GF,https://doi.org/10.3390/ma15144757,8.0,425.0,25.3,1686.15
1564,18Ni300,Archimedes method,NI,Prismatic,220.0,1300.0,0.1,0.03,0.065,24.99913005654632,27.57,97.66667,DMP Flex350GF,https://doi.org/10.3390/ma15144757,8.0,425.0,25.3,1686.15
1565,18Ni300,Archimedes method,NI,Prismatic,230.0,900.0,0.1,0.03,0.065,24.99913005654632,27.57,98.76543,DMP Flex350GF,https://doi.org/10.3390/ma15144757,8.0,425.0,25.3,1686.15
1566,18Ni300,Archimedes method,NI,Prismatic,230.0,1000.0,0.1,0.03,0.065,24.99913005654632,27.57,99.80247,DMP Flex350GF,https://doi.org/10.3390/ma15144757,8.0,425.0,25.3,1686.15
1567,18Ni300,Archimedes method,NI,Prismatic,230.0,1100.0,0.1,0.03,0.065,24.99913005654632,27.57,99.98765,DMP Flex350GF,https://doi.org/10.3390/ma15144757,8.0,425.0,25.3,1686.15
1568,18Ni300,Archimedes method,NI,Prismatic,230.0,1200.0,0.1,0.03,0.065,24.99913005654632,27.57,98.32099,DMP Flex350GF,https://doi.org/10.3390/ma15144757,8.0,425.0,25.3,1686.15
1569,18Ni300,Archimedes method,NI,Prismatic,230.0,1300.0,0.1,0.03,0.065,24.99913005654632,27.57,98.88889,DMP Flex350GF,https://doi.org/10.3390/ma15144757,8.0,425.0,25.3,1686.15
1570,18Ni300,Archimedes method,NI,Prismatic,240.0,900.0,0.1,0.03,0.065,24.99913005654632,27.57,98.71605,DMP Flex350GF,https://doi.org/10.3390/ma15144757,8.0,425.0,25.3,1686.15
1571,18Ni300,Archimedes method,NI,Prismatic,240.0,1000.0,0.1,0.03,0.065,24.99913005654632,27.57,99.55556,DMP Flex350GF,https://doi.org/10.3390/ma15144757,8.0,425.0,25.3,1686.15
1572,18Ni300,Archimedes method,NI,Prismatic,240.0,1100.0,0.1,0.03,0.065,24.99913005654632,27.57,98.83951,DMP Flex350GF,https://doi.org/10.3390/ma15144757,8.0,425.0,25.3,1686.15
1573,18Ni300,Archimedes method,NI,Prismatic,240.0,1200.0,0.1,0.03,0.065,24.99913005654632,27.57,98.69136,DMP Flex350GF,https://doi.org/10.3390/ma15144757,8.0,425.0,25.3,1686.15
1574,18Ni300,Archimedes method,NI,Prismatic,240.0,1300.0,0.1,0.03,0.065,24.99913005654632,27.57,98.09877,DMP Flex350GF,https://doi.org/10.3390/ma15144757,8.0,425.0,25.3,1686.15
1575,18Ni300,Archimedes method,NI,Prismatic,250.0,900.0,0.1,0.03,0.065,24.99913005654632,27.57,99.65432,DMP Flex350GF,https://doi.org/10.3390/ma15144757,8.0,425.0,25.3,1686.15
1576,18Ni300,Archimedes method,NI,Prismatic,250.0,1000.0,0.1,0.03,0.065,24.99913005654632,27.57,98.83951,DMP Flex350GF,https://doi.org/10.3390/ma15144757,8.0,425.0,25.3,1686.15
1577,18Ni300,Archimedes method,NI,Prismatic,250.0,1100.0,0.1,0.03,0.065,24.99913005654632,27.57,98.08642,DMP Flex350GF,https://doi.org/10.3390/ma15144757,8.0,425.0,25.3,1686.15
1578,18Ni300,Archimedes method,NI,Prismatic,250.0,1200.0,0.1,0.03,0.065,24.99913005654632,27.57,98.46914,DMP Flex350GF,https://doi.org/10.3390/ma15144757,8.0,425.0,25.3,1686.15
1579,18Ni300,Archimedes method,NI,Prismatic,250.0,1300.0,0.1,0.03,0.065,24.99913005654632,27.57,98.96296,DMP Flex350GF,https://doi.org/10.3390/ma15144757,8.0,425.0,25.3,1686.15
